Repository: rohithandanala/Calphad

# Calphad
Python based library for phase diagram calculation.

File: Data/mc_al.tdb (part 4 of 7)
 
At high Mn-alloying, it can form large dispersoids at grain boundaries. 
Also smaller particles on dislocations. 
Example: Hardenable Al-0.7 at.% Mn, ellipsoid 
to rod-like particle morphologies. [REF:C24,C25,C26] 
>> 3 !
    CONSTITUENT AL6MN   : AL : CR,FE,MN% : !
PARAMETER G(AL6MN,AL:CR;0) 273.00 +0.857143*GHSERAL#
   +0.142857*GHSERCR#+50000; 6000.00  N
REF:pov14 !
PARAMETER G(AL6MN,AL:FE;0) 273.00 -18712+5.5*T
   +0.857143*GHSERAL#+0.142857*GHSERFE#; 6000.00  N
REF:31 !
PARAMETER G(AL6MN,AL:MN;0) 273.00 -17794.9+7.6656*T
 +0.857143*GHSERAL#+0.142857*GHSERMN#; 6000.00  N
REF:31 !
PARAMETER L(AL6MN,AL:CR,MN;0) 273.00 -120000+57*T; 6000.00  N
REF:pov14 !
PARAMETER L(AL6MN,AL:FE,MN;0) 273.00 -4679+3*T; 6000.00  N
REF:31 !
$
$###########################################################################
$                   THERMODYNAMIC DATA:  BETA_DP
$###########################################################################
$
 PHASE BETA_DP % 3 5  4  2 > 
Main metastable hardening phase in 6xxx, monoclinic with space group C2/m.
Semicoherent needles. [REF:C31,C32,C35]. Al-content [REF:C38] 
of max. 4at.% considered.    
>> 5 !
    CONSTITUENT BETA_DP  : MG : SI : AL,SI : !
PARAMETER G(BETA_DP,MG:SI:SI;0)  273.00 -5000-40*T+5*GHSERMG#
 +6*GHSERSI#; 6000.00  N
REF:pov10 !
PARAMETER G(BETA_DP,MG:SI:AL;0)  273.00 -10000+50*T+5*GHSERMG#+4*GHSERSI#
 +2*GHSERAL#; 6000.00  N
REF:pov11 !
PARAMETER G(BETA_DP,MG:SI:AL,SI;0)  273.00 -150000+100*T; 6000.00  N
REF:pov11 !
$
$###########################################################################
$                   THERMODYNAMIC DATA:  B_PRIME_L
$###########################################################################
$
 PHASE B_PRIME_L % 3 3  9  7 > 
Metastable B prime phase - low-T type reflecting lowest energy modification 
from 1st principles. 
Structure can be related to the hexagonal structure of Q-Phase, 
with empty Cu-sites. [REF:C11,C37] 
>> 2 !
    CONSTITUENT B_PRIME_L  : AL : MG : SI : !
PARAMETER G(B_PRIME_L,AL:MG:SI;0)  273.00 -140000-10*T+3*GHSERAL#+9*GHSERMG#
 +7*GHSERSI#; 6000.00  N
REF:85 !
$
$###########################################################################
$                   THERMODYNAMIC DATA:  B_PRIME_H
$###########################################################################
$
 PHASE B_PRIME_H % 3 4  8  7 > 
Metastable B prime phase. 
Structure can be related to the hexagonal structure of Q-Phase, 
with empty Cu-sites. [REF:C11,C37]
>> 4 !
    CONSTITUENT B_PRIME_H  : AL : MG : SI : !
PARAMETER G(B_PRIME_H,AL:MG:SI;0)  273.00 -115000-20*T+4*GHSERAL#+8*GHSERMG#
 +7*GHSERSI#; 6000.00  N
REF:85 !
$
$###########################################################################
$                   THERMODYNAMIC DATA:  CL_CUMG0
$###########################################################################
$
 PHASE CL_CUMG0 % 2 2 2 > 
Initial metastable Cu-Mg Co-Cluster.
>> 4 !
    CONSTITUENT CL_CUMG0  : AL : CU,MG : !
PARAMETER G(CL_CUMG0,AL:MG;0) 273.00 +2*GHSERAL#+5200-1.8*T
 +2*GHSERMG#; 6000.00  N
REF:pov14 !
PARAMETER G(CL_CUMG0,AL:CU;0) 273.00 +2*GHSERAL#+2*GHSERCU#; 3600.00  N
REF:pov14 !
PARAMETER L(CL_CUMG0,AL:CU,MG;0) 273.00 -160000; 3600.00  N
REF:pov14 !
PARAMETER L(CL_CUMG0,AL:CU,MG;1) 273.00 -30000; 3600.00  N
REF:pov14 !
$
$###########################################################################
$                   THERMODYNAMIC DATA:  CL_CUMG1
$###########################################################################
$
 PHASE CL_CUMG1 % 2 2 5 > 
Early metastable Cu-Mg Co-Cluster. 
>> 4 !
    CONSTITUENT CL_CUMG1  : AL : CU,MG : !
PARAMETER G(CL_CUMG1,AL:MG;0) 273.00 +2*GHSERAL#+13000-4.5*T
 +5*GHSERMG#; 6000.00  N
REF:pov14 !
PARAMETER G(CL_CUMG1,AL:CU;0) 273.00 +2*GHSERAL#+5*GHSERCU#; 3600.00  N
REF:pov14 !
PARAMETER L(CL_CUMG1,AL:CU,MG;0) 273.00 -420000; 3600.00  N
REF:pov14 !
PARAMETER L(CL_CUMG1,AL:CU,MG;1) 273.00 -250000; 3600.00  N
REF:pov14 !
$
$###########################################################################
$                   THERMODYNAMIC DATA:  CL_MGSI
$###########################################################################
$
 PHASE CL_MGSI % 1 1 > 
Early metastable Mg-Si Co-Cluster. [REF:C31,C32] 
>> 4 !
    CONSTITUENT CL_MGSI  : MG,SI : !
PARAMETER G(CL_MGSI,MG;0) 273.00 +2600-0.9*T+GHSERMG#; 6000.00  N
REF:0 !
PARAMETER G(CL_MGSI,SI;0) 273.00 +51000-21.8*T+GHSERSI#; 3600.00  N
REF:0 !
PARAMETER L(CL_MGSI,MG,SI;0) 273.00 -75000+15*T; 3600.00  N
REF:85 !
PARAMETER L(CL_MGSI,MG,SI;1) 273.00 +1e-8; 3600.00  N
REF:85 !
$
$###########################################################################
$                   THERMODYNAMIC DATA:  CL_ALMGSI
$###########################################################################
$
 PHASE CL_ALMGSI % 1 1 > 
Early metastable Al-Mg-Si Co-Cluster.  
>> 4 !
    CONSTITUENT CL_ALMGSI  : AL,MG,SI : !
PARAMETER G(CL_ALMGSI,AL;0) 273.00 +GHSERAL#+100; 6000.00  N
REF:pov18 !
PARAMETER G(CL_ALMGSI,MG;0) 273.00 +2600-0.9*T+GHSERMG#; 6000.00  N
REF:0 !
PARAMETER G(CL_ALMGSI,SI;0) 273.00 +51000-21.8*T+GHSERSI#; 3600.00  N
REF:0 !
PARAMETER L(CL_ALMGSI,MG,SI;0) 273.00 -55000+15*T; 3600.00  N
REF:85 !
PARAMETER L(CL_ALMGSI,MG,SI;1) 273.00 +1e-8; 3600.00  N
REF:85 !
PARAMETER L(CL_ALMGSI,AL,MG,SI;0) 273.00 -75000+15*T; 3600.00  N
REF:pov18 !
$
$###########################################################################
$                   THERMODYNAMIC DATA:  ETA_P_ALMGZN
$###########################################################################
$
 PHASE ETA_P_ALMGZN % 3 0.6 0.75 1.65 > 
Metastable eta prime precipitate in AA7xxx [REF:C27]  
>> 3 !
    CONSTITUENT ETA_P_ALMGZN  : AL : MG : ZN : !
PARAMETER G(ETA_P_ALMGZN,AL:MG:ZN;0) 273.00 -27500+18*T
  +0.6*GHSERAL#+0.75*GHSERMG#+1.65*GHSERZN#; 6000.00  N
REF:pla13 !
$
$###########################################################################
                  $ THERMODYNAMIC DATA: GP_MAT
$###########################################################################
$ 4-sublattice model based on Hallstedt et al. 2007, Al-Li (pov09)
 PHASE GP_MAT % 5 0.25   0.25   0.25   0.25   1 > 
Metastable, coherent Al-containing GP-Zones, "Matsuda-Phase":
These GP-zones are modeled as ordered fcc-based phase, giving Al2Mg1Si1 
according to Matsuda phase plus Al [REF:C33] 
>> 4 !
 CONST GP_MAT  : AL% MG SI : AL% MG SI : AL MG% SI : AL MG SI% : VA : !
$
PARAMETER G(GP_MAT,AL:AL:AL:MG:VA;0) 273.00 +GFAL3MG#; 6000.00  N
REF:85 ! 
PARAMETER G(GP_MAT,AL:AL:MG:AL:VA;0) 273.00 +GFAL3MG#; 6000.00  N
REF:85 !
PARAMETER G(GP_MAT,AL:MG:AL:AL:VA;0) 273.00 +GFAL3MG#; 6000.00  N
REF:85 !
PARAMETER G(GP_MAT,MG:AL:AL:AL:VA;0) 273.00 +GFAL3MG#; 6000.00  N
REF:85 !
PARAMETER G(GP_MAT,AL:AL:MG:MG:VA;0) 273.00 +GFAL2MG2#; 6000.00  N
REF:85 !
PARAMETER G(GP_MAT,AL:MG:AL:MG:VA;0) 273.00 +GFAL2MG2#; 6000.00  N
REF:85 !
PARAMETER G(GP_MAT,AL:MG:MG:AL:VA;0) 273.00 +GFAL2MG2#; 6000.00  N
REF:85 !
PARAMETER G(GP_MAT,MG:AL:AL:MG:VA;0) 273.00 +GFAL2MG2#; 6000.00  N
REF:85 !
PARAMETER G(GP_MAT,MG:AL:MG:AL:VA;0) 273.00 +GFAL2MG2#; 6000.00  N
REF:85 !
PARAMETER G(GP_MAT,MG:MG:AL:AL:VA;0) 273.00 +GFAL2MG2#; 6000.00  N
REF:85 !
PARAMETER G(GP_MAT,AL:MG:MG:MG:VA;0) 273.00 +GFALMG3#; 6000.00  N
REF:85 !
PARAMETER G(GP_MAT,MG:AL:MG:MG:VA;0) 273.00 +GFALMG3#; 6000.00  N
REF:85 !
PARAMETER G(GP_MAT,MG:MG:AL:MG:VA;0) 273.00 +GFALMG3#; 6000.00  N
REF:85 !
PARAMETER G(GP_MAT,MG:MG:MG:AL:VA;0) 273.00 +GFALMG3#; 6000.00  N
REF:85 !
PARAMETER L(GP_MAT,AL,MG:AL:AL:AL:VA;0) 273.00 +L0FALMG#; 6000.00  N
REF:85 !
PARAMETER L(GP_MAT,AL,MG:AL:AL:MG:VA;0) 273.00 +L0FALMG#; 6000.00  N
REF:85 !
PARAMETER L(GP_MAT,AL,MG:AL:MG:AL:VA;0) 273.00 +L0FALMG#; 6000.00  N
REF:85 !
PARAMETER L(GP_MAT,AL,MG:MG:AL:AL:VA;0) 273.00 +L0FALMG#; 6000.00  N
REF:85 !
PARAMETER L(GP_MAT,AL,MG:MG:MG:AL:VA;0) 273.00 +L0FALMG#; 6000.00  N
REF:85 !
PARAMETER L(GP_MAT,AL,MG:MG:AL:MG:VA;0) 273.00 +L0FALMG#; 6000.00  N
REF:85 !
PARAMETER L(GP_MAT,AL,MG:AL:MG:MG:VA;0) 273.00 +L0FALMG#; 6000.00  N
REF:85 !
PARAMETER L(GP_MAT,AL,MG:MG:MG:MG:VA;0) 273.00 +L0FALMG#; 6000.00  N
REF:85 !
PARAMETER L(GP_MAT,AL:AL,MG:AL:AL:VA;0) 273.00 +L0FALMG#; 6000.00  N
REF:85 !
PARAMETER L(GP_MAT,MG:AL,MG:AL:AL:VA;0) 273.00 +L0FALMG#; 6000.00  N
REF:85 !
PARAMETER L(GP_MAT,AL:AL,MG:MG:AL:VA;0) 273.00 +L0FALMG#; 6000.00  N
REF:85 !
PARAMETER L(GP_MAT,AL:AL,MG:AL:MG:VA;0) 273.00 +L0FALMG#; 6000.00  N
REF:85 !
PARAMETER L(GP_MAT,MG:AL,MG:MG:AL:VA;0) 273.00 +L0FALMG#; 6000.00  N
REF:85 !
PARAMETER L(GP_MAT,MG:AL,MG:AL:MG:VA;0) 273.00 +L0FALMG#; 6000.00  N
REF:85 !
PARAMETER L(GP_MAT,AL:AL,MG:MG:MG:VA;0) 273.00 +L0FALMG#; 6000.00  N
REF:85 !
PARAMETER L(GP_MAT,MG:AL,MG:MG:MG:VA;0) 273.00 +L0FALMG#; 6000.00  N
REF:85 !
PARAMETER L(GP_MAT,AL:AL:AL,MG:AL:VA;0) 273.00 +L0FALMG#; 6000.00  N
REF:85 !
PARAMETER L(GP_MAT,MG:AL:AL,MG:AL:VA;0) 273.00 +L0FALMG#; 6000.00  N
REF:85 !
PARAMETER L(GP_MAT,AL:MG:AL,MG:AL:VA;0) 273.00 +L0FALMG#; 6000.00  N
REF:85 !
PARAMETER L(GP_MAT,AL:AL:AL,MG:MG:VA;0) 273.00 +L0FALMG#; 6000.00  N
REF:85 !
PARAMETER L(GP_MAT,MG:MG:AL,MG:AL:VA;0) 273.00 +L0FALMG#; 6000.00  N
REF:85 !
PARAMETER L(GP_MAT,MG:AL:AL,MG:MG:VA;0) 273.00 +L0FALMG#; 6000.00  N
REF:85 !
PARAMETER L(GP_MAT,AL:MG:AL,MG:MG:VA;0) 273.00 +L0FALMG#; 6000.00  N
REF:85 !
PARAMETER L(GP_MAT,MG:MG:AL,MG:MG:VA;0) 273.00 +L0FALMG#; 6000.00  N
REF:85 !
PARAMETER L(GP_MAT,AL:AL:AL:AL,MG:VA;0) 273.00 +L0FALMG#; 6000.00  N
REF:85 !
PARAMETER L(GP_MAT,MG:AL:AL:AL,MG:VA;0) 273.00 +L0FALMG#; 6000.00  N
REF:85 !
PARAMETER L(GP_MAT,AL:MG:AL:AL,MG:VA;0) 273.00 +L0FALMG#; 6000.00  N
REF:85 !
PARAMETER L(GP_MAT,AL:AL:MG:AL,MG:VA;0) 273.00 +L0FALMG#; 6000.00  N
REF:85 !
PARAMETER L(GP_MAT,MG:MG:AL:AL,MG:VA;0) 273.00 +L0FALMG#; 6000.00  N
REF:85 !
PARAMETER L(GP_MAT,MG:AL:MG:AL,MG:VA;0) 273.00 +L0FALMG#; 6000.00  N
REF:85 !
PARAMETER L(GP_MAT,AL:MG:MG:AL,MG:VA;0) 273.00 +L0FALMG#; 6000.00  N
REF:85 !
PARAMETER L(GP_MAT,MG:MG:MG:AL,MG:VA;0) 273.00 +L0FALMG#; 6000.00  N
REF:85 !
PARAMETER L(GP_MAT,AL,MG:AL:AL:AL:VA;1) 273.00 +L1FALMG#; 6000.00  N
REF:85 !
PARAMETER L(GP_MAT,AL,MG:MG:AL:AL:VA;1) 273.00 +L1FALMG#; 6000.00  N
REF:85 !
PARAMETER L(GP_MAT,AL,MG:AL:MG:AL:VA;1) 273.00 +L1FALMG#; 6000.00  N
REF:85 !
PARAMETER L(GP_MAT,AL,MG:AL:AL:MG:VA;1) 273.00 +L1FALMG#; 6000.00  N
REF:85 !
PARAMETER L(GP_MAT,AL,MG:MG:MG:AL:VA;1) 273.00 +L1FALMG#; 6000.00  N
REF:85 !
PARAMETER L(GP_MAT,AL,MG:MG:AL:MG:VA;1) 273.00 +L1FALMG#; 6000.00  N
REF:85 !
PARAMETER L(GP_MAT,AL,MG:AL:MG:MG:VA;1) 273.00 +L1FALMG#; 6000.00  N
REF:85 !
PARAMETER L(GP_MAT,AL,MG:MG:MG:MG:VA;1) 273.00 +L1FALMG#; 6000.00  N
REF:85 !
PARAMETER L(GP_MAT,AL:AL,MG:AL:AL:VA;1) 273.00 +L1FALMG#; 6000.00  N
REF:85 !
PARAMETER L(GP_MAT,MG:AL,MG:AL:AL:VA;1) 273.00 +L1FALMG#; 6000.00  N
REF:85 !
PARAMETER L(GP_MAT,AL:AL,MG:MG:AL:VA;1) 273.00 +L1FALMG#; 6000.00  N
REF:85 !
PARAMETER L(GP_MAT,AL:AL,MG:AL:MG:VA;1) 273.00 +L1FALMG#; 6000.00  N
REF:85 !
PARAMETER L(GP_MAT,MG:AL,MG:MG:AL:VA;1) 273.00 +L1FALMG#; 6000.00  N
REF:85 !
PARAMETER L(GP_MAT,AL:AL,MG:MG:MG:VA;1) 273.00 +L1FALMG#; 6000.00  N
REF:85 !
PARAMETER L(GP_MAT,MG:AL,MG:AL:MG:VA;1) 273.00 +L1FALMG#; 6000.00  N
REF:85 !
PARAMETER L(GP_MAT,MG:AL,MG:MG:MG:VA;1) 273.00 +L1FALMG#; 6000.00  N
REF:85 !
PARAMETER L(GP_MAT,AL:AL:AL,MG:AL:VA;1) 273.00 +L1FALMG#; 6000.00  N
REF:85 !
PARAMETER L(GP_MAT,MG:AL:AL,MG:AL:VA;1) 273.00 +L1FALMG#; 6000.00  N
REF:85 !
PARAMETER L(GP_MAT,AL:MG:AL,MG:AL:VA;1) 273.00 +L1FALMG#; 6000.00  N
REF:85 !
PARAMETER L(GP_MAT,AL:AL:AL,MG:MG:VA;1) 273.00 +L1FALMG#; 6000.00  N
REF:85 !
PARAMETER L(GP_MAT,MG:MG:AL,MG:AL:VA;1) 273.00 +L1FALMG#; 6000.00  N
REF:85 !
PARAMETER L(GP_MAT,MG:AL:AL,MG:MG:VA;1) 273.00 +L1FALMG#; 6000.00  N
REF:85 !
PARAMETER L(GP_MAT,AL:MG:AL,MG:MG:VA;1) 273.00 +L1FALMG#; 6000.00  N
REF:85 !
PARAMETER L(GP_MAT,MG:MG:AL,MG:MG:VA;1) 273.00 +L1FALMG#; 6000.00  N
REF:85 !
PARAMETER L(GP_MAT,AL:AL:AL:AL,MG:VA;1) 273.00 +L1FALMG#; 6000.00  N
REF:85 !
PARAMETER L(GP_MAT,MG:AL:AL:AL,MG:VA;1) 273.00 +L1FALMG#; 6000.00  N
REF:85 !
PARAMETER L(GP_MAT,AL:MG:AL:AL,MG:VA;1) 273.00 +L1FALMG#; 6000.00  N
REF:85 !
PARAMETER L(GP_MAT,AL:AL:MG:AL,MG:VA;1) 273.00 +L1FALMG#; 6000.00  N
REF:85 !
PARAMETER L(GP_MAT,MG:MG:AL:AL,MG:VA;1) 273.00 +L1FALMG#; 6000.00  N
REF:85 !
PARAMETER L(GP_MAT,MG:AL:MG:AL,MG:VA;1) 273.00 +L1FALMG#; 6000.00  N
REF:85 !
PARAMETER L(GP_MAT,AL:MG:MG:AL,MG:VA;1) 273.00 +L1FALMG#; 6000.00  N
REF:85 !
PARAMETER L(GP_MAT,MG:MG:MG:AL,MG:VA;1) 273.00 +L1FALMG#; 6000.00  N
REF:85 !
PARAMETER L(GP_MAT,AL,MG:AL:AL:AL:VA;2) 273.00 +L2FALMG#; 6000.00  N
REF:85 !
PARAMETER L(GP_MAT,AL,MG:MG:AL:AL:VA;2) 273.00 +L2FALMG#; 6000.00  N
REF:85 !
PARAMETER L(GP_MAT,AL,MG:AL:MG:AL:VA;2) 273.00 +L2FALMG#; 6000.00  N
REF:85 !
PARAMETER L(GP_MAT,AL,MG:AL:AL:MG:VA;2) 273.00 +L2FALMG#; 6000.00  N
REF:85 !
PARAMETER L(GP_MAT,AL,MG:MG:MG:AL:VA;2) 273.00 +L2FALMG#; 6000.00  N
REF:85 !
PARAMETER L(GP_MAT,AL,MG:MG:AL:MG:VA;2) 273.00 +L2FALMG#; 6000.00  N
REF:85 !
PARAMETER L(GP_MAT,AL,MG:AL:MG:MG:VA;2) 273.00 +L2FALMG#; 6000.00  N
REF:85 !
PARAMETER L(GP_MAT,AL,MG:MG:MG:MG:VA;2) 273.00 +L2FALMG#; 6000.00  N
REF:85 !
PARAMETER L(GP_MAT,AL:AL,MG:AL:AL:VA;2) 273.00 +L2FALMG#; 6000.00  N
REF:85 !
PARAMETER L(GP_MAT,MG:AL,MG:AL:AL:VA;2) 273.00 +L2FALMG#; 6000.00  N
REF:85 !
PARAMETER L(GP_MAT,AL:AL,MG:MG:AL:VA;2) 273.00 +L2FALMG#; 6000.00  N
REF:85 !
PARAMETER L(GP_MAT,AL:AL,MG:AL:MG:VA;2) 273.00 +L2FALMG#; 6000.00  N
REF:85 !
PARAMETER L(GP_MAT,MG:AL,MG:MG:AL:VA;2) 273.00 +L2FALMG#; 6000.00  N
REF:85 !
PARAMETER L(GP_MAT,AL:AL,MG:MG:MG:VA;2) 273.00 +L2FALMG#; 6000.00  N
REF:85 !
PARAMETER L(GP_MAT,MG:AL,MG:AL:MG:VA;2) 273.00 +L2FALMG#; 6000.00  N
REF:85 !
PARAMETER L(GP_MAT,MG:AL,MG:MG:MG:VA;2) 273.00 +L2FALMG#; 6000.00  N
REF:85 !
PARAMETER L(GP_MAT,AL:AL:AL,MG:AL:VA;2) 273.00 +L2FALMG#; 6000.00  N
REF:85 !
PARAMETER L(GP_MAT,MG:AL:AL,MG:AL:VA;2) 273.00 +L2FALMG#; 6000.00  N
REF:85 !
PARAMETER L(GP_MAT,AL:MG:AL,MG:AL:VA;2) 273.00 +L2FALMG#; 6000.00  N
REF:85 !
PARAMETER L(GP_MAT,AL:AL:AL,MG:MG:VA;2) 273.00 +L2FALMG#; 6000.00  N
REF:85 !
PARAMETER L(GP_MAT,MG:MG:AL,MG:AL:VA;2) 273.00 +L2FALMG#; 6000.00  N
REF:85 !
PARAMETER L(GP_MAT,MG:AL:AL,MG:MG:VA;2) 273.00 +L2FALMG#; 6000.00  N
REF:85 !
PARAMETER L(GP_MAT,AL:MG:AL,MG:MG:VA;2) 273.00 +L2FALMG#; 6000.00  N
REF:85 !
PARAMETER L(GP_MAT,MG:MG:AL,MG:MG:VA;2) 273.00 +L2FALMG#; 6000.00  N
REF:85 !
PARAMETER L(GP_MAT,AL:AL:AL:AL,MG:VA;2) 273.00 +L2FALMG#; 6000.00  N
REF:85 !
PARAMETER L(GP_MAT,MG:AL:AL:AL,MG:VA;2) 273.00 +L2FALMG#; 6000.00  N
REF:85 !
PARAMETER L(GP_MAT,AL:MG:AL:AL,MG:VA;2) 273.00 +L2FALMG#; 6000.00  N
REF:85 !
PARAMETER L(GP_MAT,AL:AL:MG:AL,MG:VA;2) 273.00 +L2FALMG#; 6000.00  N
REF:85 !
PARAMETER L(GP_MAT,MG:MG:AL:AL,MG:VA;2) 273.00 +L2FALMG#; 6000.00  N
REF:85 !
PARAMETER L(GP_MAT,MG:AL:MG:AL,MG:VA;2) 273.00 +L2FALMG#; 6000.00  N
REF:85 !
PARAMETER L(GP_MAT,AL:MG:MG:AL,MG:VA;2) 273.00 +L2FALMG#; 6000.00  N
REF:85 !
PARAMETER L(GP_MAT,MG:MG:MG:AL,MG:VA;2) 273.00 +L2FALMG#; 6000.00  N
REF:85 !
PARAMETER L(GP_MAT,AL,MG:AL,MG:AL:AL:VA;0) 273.00 +SFALMG#; 6000.00  N
REF:85 !
PARAMETER L(GP_MAT,AL,MG:AL,MG:MG:MG:VA;0) 273.00 +SFALMG#; 6000.00  N
REF:85 !
PARAMETER L(GP_MAT,AL,MG:AL,MG:AL:MG:VA;0) 273.00 +SFALMG#; 6000.00  N
REF:85 !
PARAMETER L(GP_MAT,AL,MG:AL,MG:MG:AL:VA;0) 273.00 +SFALMG#; 6000.00  N
REF:85 !
PARAMETER L(GP_MAT,AL,MG:AL:AL,MG:AL:VA;0) 273.00 +SFALMG#; 6000.00  N
REF:85 !
PARAMETER L(GP_MAT,AL,MG:MG:AL,MG:MG:VA;0) 273.00 +SFALMG#; 6000.00  N
REF:85 !
PARAMETER L(GP_MAT,AL,MG:MG:AL,MG:AL:VA;0) 273.00 +SFALMG#; 6000.00  N
REF:85 !
PARAMETER L(GP_MAT,AL,MG:AL:AL,MG:MG:VA;0) 273.00 +SFALMG#; 6000.00  N
REF:85 !
PARAMETER L(GP_MAT,AL,MG:AL:AL:AL,MG:VA;0) 273.00 +SFALMG#; 6000.00  N
REF:85 !
PARAMETER L(GP_MAT,AL,MG:MG:MG:AL,MG:VA;0) 273.00 +SFALMG#; 6000.00  N
REF:85 !
PARAMETER L(GP_MAT,AL,MG:AL:MG:AL,MG:VA;0) 273.00 +SFALMG#; 6000.00  N
REF:85 !
PARAMETER L(GP_MAT,AL,MG:MG:AL:AL,MG:VA;0) 273.00 +SFALMG#; 6000.00  N
REF:85 !
PARAMETER L(GP_MAT,AL:AL,MG:AL,MG:AL:VA;0) 273.00 +SFALMG#; 6000.00  N
REF:85 !
PARAMETER L(GP_MAT,MG:AL,MG:AL,MG:MG:VA;0) 273.00 +SFALMG#; 6000.00  N
REF:85 !
PARAMETER L(GP_MAT,AL:AL,MG:AL,MG:MG:VA;0) 273.00 +SFALMG#; 6000.00  N
REF:85 !
PARAMETER L(GP_MAT,MG:AL,MG:AL,MG:AL:VA;0) 273.00 +SFALMG#; 6000.00  N
REF:85 !
PARAMETER L(GP_MAT,AL:AL,MG:AL:AL,MG:VA;0) 273.00 +SFALMG#; 6000.00  N
REF:85 !
PARAMETER L(GP_MAT,MG:AL,MG:MG:AL,MG:VA;0) 273.00 +SFALMG#; 6000.00  N
REF:85 !
PARAMETER L(GP_MAT,AL:AL,MG:MG:AL,MG:VA;0) 273.00 +SFALMG#; 6000.00  N
REF:85 !
PARAMETER L(GP_MAT,MG:AL,MG:AL:AL,MG:VA;0) 273.00 +SFALMG#; 6000.00  N
REF:85 !
PARAMETER L(GP_MAT,AL:AL:AL,MG:AL,MG:VA;0) 273.00 +SFALMG#; 6000.00  N
REF:85 !
PARAMETER L(GP_MAT,MG:MG:AL,MG:AL,MG:VA;0) 273.00 +SFALMG#; 6000.00  N
REF:85 !
PARAMETER L(GP_MAT,AL:MG:AL,MG:AL,MG:VA;0) 273.00 +SFALMG#; 6000.00  N
REF:85 !
PARAMETER L(GP_MAT,MG:AL:AL,MG:AL,MG:VA;0) 273.00 +SFALMG#; 6000.00  N
REF:85 !
$
PARAMETER G(GP_MAT,AL:AL:AL:SI:VA;0) 273.00 +GFAL3SI#; 6000.00  N
REF:85 !
PARAMETER G(GP_MAT,AL:AL:SI:AL:VA;0) 273.00 +GFAL3SI#; 6000.00  N
REF:85 !
PARAMETER G(GP_MAT,AL:SI:AL:AL:VA;0) 273.00 +GFAL3SI#; 6000.00  N
REF:85 !
PARAMETER G(GP_MAT,SI:AL:AL:AL:VA;0) 273.00 +GFAL3SI#; 6000.00  N
REF:85 !
PARAMETER G(GP_MAT,AL:AL:SI:SI:VA;0) 273.00 +GFAL2SI2#; 6000.00  N
REF:85 !
PARAMETER G(GP_MAT,AL:SI:AL:SI:VA;0) 273.00 +GFAL2SI2#; 6000.00  N
REF:85 !
PARAMETER G(GP_MAT,AL:SI:SI:AL:VA;0) 273.00 +GFAL2SI2#; 6000.00  N
REF:85 !
PARAMETER G(GP_MAT,SI:AL:AL:SI:VA;0) 273.00 +GFAL2SI2#; 6000.00  N
REF:85 !
PARAMETER G(GP_MAT,SI:AL:SI:AL:VA;0) 273.00 +GFAL2SI2#; 6000.00  N
REF:85 !
PARAMETER G(GP_MAT,SI:SI:AL:AL:VA;0) 273.00 +GFAL2SI2#; 6000.00  N
REF:85 !
PARAMETER G(GP_MAT,AL:SI:SI:SI:VA;0) 273.00 +GFALSI3#; 6000.00  N
REF:85 !
PARAMETER G(GP_MAT,SI:AL:SI:SI:VA;0) 273.00 +GFALSI3#; 6000.00  N
REF:85 !
PARAMETER G(GP_MAT,SI:SI:AL:SI:VA;0) 273.00 +GFALSI3#; 6000.00  N
REF:85 !
PARAMETER G(GP_MAT,SI:SI:SI:AL:VA;0) 273.00 +GFALSI3#; 6000.00  N
REF:85 !
PARAMETER L(GP_MAT,AL,SI:AL:AL:AL:VA;0) 273.00 +L0FALSI#; 6000.00  N
REF:85 !
PARAMETER L(GP_MAT,AL,SI:AL:AL:SI:VA;0) 273.00 +L0FALSI#; 6000.00  N
REF:85 !
PARAMETER L(GP_MAT,AL,SI:AL:SI:AL:VA;0) 273.00 +L0FALSI#; 6000.00  N
REF:85 !
PARAMETER L(GP_MAT,AL,SI:SI:AL:AL:VA;0) 273.00 +L0FALSI#; 6000.00  N
REF:85 !
PARAMETER L(GP_MAT,AL,SI:SI:SI:AL:VA;0) 273.00 +L0FALSI#; 6000.00  N
REF:85 !
PARAMETER L(GP_MAT,AL,SI:SI:AL:SI:VA;0) 273.00 +L0FALSI#; 6000.00  N
REF:85 !
PARAMETER L(GP_MAT,AL,SI:AL:SI:SI:VA;0) 273.00 +L0FALSI#; 6000.00  N
REF:85 !
PARAMETER L(GP_MAT,AL,SI:SI:SI:SI:VA;0) 273.00 +L0FALSI#; 6000.00  N
REF:85 !
PARAMETER L(GP_MAT,AL:AL,SI:AL:AL:VA;0) 273.00 +L0FALSI#; 6000.00  N
REF:85 !
PARAMETER L(GP_MAT,SI:AL,SI:AL:AL:VA;0) 273.00 +L0FALSI#; 6000.00  N
REF:85 !
PARAMETER L(GP_MAT,AL:AL,SI:SI:AL:VA;0) 273.00 +L0FALSI#; 6000.00  N
REF:85 !
PARAMETER L(GP_MAT,AL:AL,SI:AL:SI:VA;0) 273.00 +L0FALSI#; 6000.00  N
REF:85 !
PARAMETER L(GP_MAT,SI:AL,SI:SI:AL:VA;0) 273.00 +L0FALSI#; 6000.00  N
REF:85 !
PARAMETER L(GP_MAT,SI:AL,SI:AL:SI:VA;0) 273.00 +L0FALSI#; 6000.00  N
REF:85 !
PARAMETER L(GP_MAT,AL:AL,SI:SI:SI:VA;0) 273.00 +L0FALSI#; 6000.00  N
REF:85 !
PARAMETER L(GP_MAT,SI:AL,SI:SI:SI:VA;0) 273.00 +L0FALSI#; 6000.00  N
REF:85 !
PARAMETER L(GP_MAT,AL:AL:AL,SI:AL:VA;0) 273.00 +L0FALSI#; 6000.00  N
REF:85 !
PARAMETER L(GP_MAT,SI:AL:AL,SI:AL:VA;0) 273.00 +L0FALSI#; 6000.00  N
REF:85 !
PARAMETER L(GP_MAT,AL:SI:AL,SI:AL:VA;0) 273.00 +L0FALSI#; 6000.00  N
REF:85 !
PARAMETER L(GP_MAT,AL:AL:AL,SI:SI:VA;0) 273.00 +L0FALSI#; 6000.00  N
REF:85 !
PARAMETER L(GP_MAT,SI:SI:AL,SI:AL:VA;0) 273.00 +L0FALSI#; 6000.00  N
REF:85 !
PARAMETER L(GP_MAT,SI:AL:AL,SI:SI:VA;0) 273.00 +L0FALSI#; 6000.00  N
REF:85 !
PARAMETER L(GP_MAT,AL:SI:AL,SI:SI:VA;0) 273.00 +L0FALSI#; 6000.00  N
REF:85 !
PARAMETER L(GP_MAT,SI:SI:AL,SI:SI:VA;0) 273.00 +L0FALSI#; 6000.00  N
REF:85 !
PARAMETER L(GP_MAT,AL:AL:AL:AL,SI:VA;0) 273.00 +L0FALSI#; 6000.00  N
REF:85 !
PARAMETER L(GP_MAT,SI:AL:AL:AL,SI:VA;0) 273.00 +L0FALSI#; 6000.00  N
REF:85 !
PARAMETER L(GP_MAT,AL:SI:AL:AL,SI:VA;0) 273.00 +L0FALSI#; 6000.00  N
REF:85 !
PARAMETER L(GP_MAT,AL:AL:SI:AL,SI:VA;0) 273.00 +L0FALSI#; 6000.00  N
REF:85 !
PARAMETER L(GP_MAT,SI:SI:AL:AL,SI:VA;0) 273.00 +L0FALSI#; 6000.00  N
REF:85 !
PARAMETER L(GP_MAT,SI:AL:SI:AL,SI:VA;0) 273.00 +L0FALSI#; 6000.00  N
REF:85 !
PARAMETER L(GP_MAT,AL:SI:SI:AL,SI:VA;0) 273.00 +L0FALSI#; 6000.00  N
REF:85 !
PARAMETER L(GP_MAT,SI:SI:SI:AL,SI:VA;0) 273.00 +L0FALSI#; 6000.00  N
REF:85 !
PARAMETER L(GP_MAT,AL,SI:AL:AL:AL:VA;1) 273.00 +L1FALSI#; 6000.00  N
REF:85 !
PARAMETER L(GP_MAT,AL,SI:SI:AL:AL:VA;1) 273.00 +L1FALSI#; 6000.00  N
REF:85 !
PARAMETER L(GP_MAT,AL,SI:AL:SI:AL:VA;1) 273.00 +L1FALSI#; 6000.00  N
REF:85 !
PARAMETER L(GP_MAT,AL,SI:AL:AL:SI:VA;1) 273.00 +L1FALSI#; 6000.00  N
REF:85 !
PARAMETER L(GP_MAT,AL,SI:SI:SI:AL:VA;1) 273.00 +L1FALSI#; 6000.00  N
REF:85 !
PARAMETER L(GP_MAT,AL,SI:SI:AL:SI:VA;1) 273.00 +L1FALSI#; 6000.00  N
REF:85 !
PARAMETER L(GP_MAT,AL,SI:AL:SI:SI:VA;1) 273.00 +L1FALSI#; 6000.00  N
REF:85 !
PARAMETER L(GP_MAT,AL,SI:SI:SI:SI:VA;1) 273.00 +L1FALSI#; 6000.00  N
REF:85 !
PARAMETER L(GP_MAT,AL:AL,SI:AL:AL:VA;1) 273.00 +L1FALSI#; 6000.00  N
REF:85 !
PARAMETER L(GP_MAT,SI:AL,SI:AL:AL:VA;1) 273.00 +L1FALSI#; 6000.00  N
REF:85 !
PARAMETER L(GP_MAT,AL:AL,SI:SI:AL:VA;1) 273.00 +L1FALSI#; 6000.00  N
REF:85 !
PARAMETER L(GP_MAT,AL:AL,SI:AL:SI:VA;1) 273.00 +L1FALSI#; 6000.00  N
REF:85 !
PARAMETER L(GP_MAT,SI:AL,SI:SI:AL:VA;1) 273.00 +L1FALSI#; 6000.00  N
REF:85 !
PARAMETER L(GP_MAT,AL:AL,SI:SI:SI:VA;1) 273.00 +L1FALSI#; 6000.00  N
REF:85 !
PARAMETER L(GP_MAT,SI:AL,SI:AL:SI:VA;1) 273.00 +L1FALSI#; 6000.00  N
REF:85 !
PARAMETER L(GP_MAT,SI:AL,SI:SI:SI:VA;1) 273.00 +L1FALSI#; 6000.00  N
REF:85 !
PARAMETER L(GP_MAT,AL:AL:AL,SI:AL:VA;1) 273.00 +L1FALSI#; 6000.00  N
REF:85 !
PARAMETER L(GP_MAT,SI:AL:AL,SI:AL:VA;1) 273.00 +L1FALSI#; 6000.00  N
REF:85 !
PARAMETER L(GP_MAT,AL:SI:AL,SI:AL:VA;1) 273.00 +L1FALSI#; 6000.00  N
REF:85 !
PARAMETER L(GP_MAT,AL:AL:AL,SI:SI:VA;1) 273.00 +L1FALSI#; 6000.00  N
REF:85 !
PARAMETER L(GP_MAT,SI:SI:AL,SI:AL:VA;1) 273.00 +L1FALSI#; 6000.00  N
REF:85 !
PARAMETER L(GP_MAT,SI:AL:AL,SI:SI:VA;1) 273.00 +L1FALSI#; 6000.00  N
REF:85 !
PARAMETER L(GP_MAT,AL:SI:AL,SI:SI:VA;1) 273.00 +L1FALSI#; 6000.00  N
REF:85 !
PARAMETER L(GP_MAT,SI:SI:AL,SI:SI:VA;1) 273.00 +L1FALSI#; 6000.00  N
REF:85 !
PARAMETER L(GP_MAT,AL:AL:AL:AL,SI:VA;1) 273.00 +L1FALSI#; 6000.00  N
REF:85 !
PARAMETER L(GP_MAT,SI:AL:AL:AL,SI:VA;1) 273.00 +L1FALSI#; 6000.00  N
REF:85 !
PARAMETER L(GP_MAT,AL:SI:AL:AL,SI:VA;1) 273.00 +L1FALSI#; 6000.00  N
REF:85 !
PARAMETER L(GP_MAT,AL:AL:SI:AL,SI:VA;1) 273.00 +L1FALSI#; 6000.00  N
REF:85 !
PARAMETER L(GP_MAT,SI:SI:AL:AL,SI:VA;1) 273.00 +L1FALSI#; 6000.00  N
REF:85 !
PARAMETER L(GP_MAT,SI:AL:SI:AL,SI:VA;1) 273.00 +L1FALSI#; 6000.00  N
REF:85 !
PARAMETER L(GP_MAT,AL:SI:SI:AL,SI:VA;1) 273.00 +L1FALSI#; 6000.00  N
REF:85 !
PARAMETER L(GP_MAT,SI:SI:SI:AL,SI:VA;1) 273.00 +L1FALSI#; 6000.00  N
REF:85 !
PARAMETER L(GP_MAT,AL,SI:AL:AL:AL:VA;2) 273.00 +L2FALSI#; 6000.00  N
REF:85 !
PARAMETER L(GP_MAT,AL,SI:SI:AL:AL:VA;2) 273.00 +L2FALSI#; 6000.00  N
REF:85 !
PARAMETER L(GP_MAT,AL,SI:AL:SI:AL:VA;2) 273.00 +L2FALSI#; 6000.00  N
REF:85 !
PARAMETER L(GP_MAT,AL,SI:AL:AL:SI:VA;2) 273.00 +L2FALSI#; 6000.00  N
REF:85 !
PARAMETER L(GP_MAT,AL,SI:SI:SI:AL:VA;2) 273.00 +L2FALSI#; 6000.00  N
REF:85 !
PARAMETER L(GP_MAT,AL,SI:SI:AL:SI:VA;2) 273.00 +L2FALSI#; 6000.00  N
REF:85 !
PARAMETER L(GP_MAT,AL,SI:AL:SI:SI:VA;2) 273.00 +L2FALSI#; 6000.00  N
REF:85 !
PARAMETER L(GP_MAT,AL,SI:SI:SI:SI:VA;2) 273.00 +L2FALSI#; 6000.00  N
REF:85 !
PARAMETER L(GP_MAT,AL:AL,SI:AL:AL:VA;2) 273.00 +L2FALSI#; 6000.00  N
REF:85 !
PARAMETER L(GP_MAT,SI:AL,SI:AL:AL:VA;2) 273.00 +L2FALSI#; 6000.00  N
REF:85 !
PARAMETER L(GP_MAT,AL:AL,SI:SI:AL:VA;2) 273.00 +L2FALSI#; 6000.00  N
REF:85 !
PARAMETER L(GP_MAT,AL:AL,SI:AL:SI:VA;2) 273.00 +L2FALSI#; 6000.00  N
REF:85 !
PARAMETER L(GP_MAT,SI:AL,SI:SI:AL:VA;2) 273.00 +L2FALSI#; 6000.00  N
REF:85 !
PARAMETER L(GP_MAT,AL:AL,SI:SI:SI:VA;2) 273.00 +L2FALSI#; 6000.00  N
REF:85 !
PARAMETER L(GP_MAT,SI:AL,SI:AL:SI:VA;2) 273.00 +L2FALSI#; 6000.00  N
REF:85 !
PARAMETER L(GP_MAT,SI:AL,SI:SI:SI:VA;2) 273.00 +L2FALSI#; 6000.00  N
REF:85 !
PARAMETER L(GP_MAT,AL:AL:AL,SI:AL:VA;2) 273.00 +L2FALSI#; 6000.00  N
REF:85 !
PARAMETER L(GP_MAT,SI:AL:AL,SI:AL:VA;2) 273.00 +L2FALSI#; 6000.00  N
REF:85 !
PARAMETER L(GP_MAT,AL:SI:AL,SI:AL:VA;2) 273.00 +L2FALSI#; 6000.00  N
REF:85 !
PARAMETER L(GP_MAT,AL:AL:AL,SI:SI:VA;2) 273.00 +L2FALSI#; 6000.00  N
REF:85 !
PARAMETER L(GP_MAT,SI:SI:AL,SI:AL:VA;2) 273.00 +L2FALSI#; 6000.00  N
REF:85 !
PARAMETER L(GP_MAT,SI:AL:AL,SI:SI:VA;2) 273.00 +L2FALSI#; 6000.00  N
REF:85 !
PARAMETER L(GP_MAT,AL:SI:AL,SI:SI:VA;2) 273.00 +L2FALSI#; 6000.00  N
REF:85 !
PARAMETER L(GP_MAT,SI:SI:AL,SI:SI:VA;2) 273.00 +L2FALSI#; 6000.00  N
REF:85 !
PARAMETER L(GP_MAT,AL:AL:AL:AL,SI:VA;2) 273.00 +L2FALSI#; 6000.00  N
REF:85 !
PARAMETER L(GP_MAT,SI:AL:AL:AL,SI:VA;2) 273.00 +L2FALSI#; 6000.00  N
REF:85 !
PARAMETER L(GP_MAT,AL:SI:AL:AL,SI:VA;2) 273.00 +L2FALSI#; 6000.00  N
REF:85 !
PARAMETER L(GP_MAT,AL:AL:SI:AL,SI:VA;2) 273.00 +L2FALSI#; 6000.00  N
REF:85 !
PARAMETER L(GP_MAT,SI:SI:AL:AL,SI:VA;2) 273.00 +L2FALSI#; 6000.00  N
REF:85 !
PARAMETER L(GP_MAT,SI:AL:SI:AL,SI:VA;2) 273.00 +L2FALSI#; 6000.00  N
REF:85 !
PARAMETER L(GP_MAT,AL:SI:SI:AL,SI:VA;2) 273.00 +L2FALSI#; 6000.00  N
REF:85 !
PARAMETER L(GP_MAT,SI:SI:SI:AL,SI:VA;2) 273.00 +L2FALSI#; 6000.00  N
REF:85 !
PARAMETER L(GP_MAT,AL,SI:AL,SI:AL:AL:VA;0) 273.00 +SFALSI#; 6000.00  N
REF:85 !
PARAMETER L(GP_MAT,AL,SI:AL,SI:SI:SI:VA;0) 273.00 +SFALSI#; 6000.00  N
REF:85 !
PARAMETER L(GP_MAT,AL,SI:AL,SI:AL:SI:VA;0) 273.00 +SFALSI#; 6000.00  N
REF:85 !
PARAMETER L(GP_MAT,AL,SI:AL,SI:SI:AL:VA;0) 273.00 +SFALSI#; 6000.00  N
REF:85 !
PARAMETER L(GP_MAT,AL,SI:AL:AL,SI:AL:VA;0) 273.00 +SFALSI#; 6000.00  N
REF:85 !
PARAMETER L(GP_MAT,AL,SI:SI:AL,SI:SI:VA;0) 273.00 +SFALSI#; 6000.00  N
REF:85 !
PARAMETER L(GP_MAT,AL,SI:SI:AL,SI:AL:VA;0) 273.00 +SFALSI#; 6000.00  N
REF:85 !
PARAMETER L(GP_MAT,AL,SI:AL:AL,SI:SI:VA;0) 273.00 +SFALSI#; 6000.00  N
REF:85 !
PARAMETER L(GP_MAT,AL,SI:AL:AL:AL,SI:VA;0) 273.00 +SFALSI#; 6000.00  N
REF:85 !
PARAMETER L(GP_MAT,AL,SI:SI:SI:AL,SI:VA;0) 273.00 +SFALSI#; 6000.00  N
REF:85 !
PARAMETER L(GP_MAT,AL,SI:AL:SI:AL,SI:VA;0) 273.00 +SFALSI#; 6000.00  N
REF:85 !
PARAMETER L(GP_MAT,AL,SI:SI:AL:AL,SI:VA;0) 273.00 +SFALSI#; 6000.00  N
REF:85 !
PARAMETER L(GP_MAT,AL:AL,SI:AL,SI:AL:VA;0) 273.00 +SFALSI#; 6000.00  N
REF:85 !
PARAMETER L(GP_MAT,SI:AL,SI:AL,SI:SI:VA;0) 273.00 +SFALSI#; 6000.00  N
REF:85 !
PARAMETER L(GP_MAT,AL:AL,SI:AL,SI:SI:VA;0) 273.00 +SFALSI#; 6000.00  N
REF:85 !
PARAMETER L(GP_MAT,SI:AL,SI:AL,SI:AL:VA;0) 273.00 +SFALSI#; 6000.00  N
REF:85 !
PARAMETER L(GP_MAT,AL:AL,SI:AL:AL,SI:VA;0) 273.00 +SFALSI#; 6000.00  N
REF:85 !
PARAMETER L(GP_MAT,SI:AL,SI:SI:AL,SI:VA;0) 273.00 +SFALSI#; 6000.00  N
REF:85 !
PARAMETER L(GP_MAT,AL:AL,SI:SI:AL,SI:VA;0) 273.00 +SFALSI#; 6000.00  N
REF:85 !
PARAMETER L(GP_MAT,SI:AL,SI:AL:AL,SI:VA;0) 273.00 +SFALSI#; 6000.00  N
REF:85 !
PARAMETER L(GP_MAT,AL:AL:AL,SI:AL,SI:VA;0) 273.00 +SFALSI#; 6000.00  N
REF:85 !
PARAMETER L(GP_MAT,SI:SI:AL,SI:AL,SI:VA;0) 273.00 +SFALSI#; 6000.00  N
REF:85 !
PARAMETER L(GP_MAT,AL:SI:AL,SI:AL,SI:VA;0) 273.00 +SFALSI#; 6000.00  N
REF:85 !
PARAMETER L(GP_MAT,SI:AL:AL,SI:AL,SI:VA;0) 273.00 +SFALSI#; 6000.00  N
REF:85 !
$
PARAMETER G(GP_MAT,SI:SI:SI:MG:VA;0) 273.00 +GFSI3MG#; 6000.00  N
REF:85 ! 
PARAMETER G(GP_MAT,SI:SI:MG:SI:VA;0) 273.00 +GFSI3MG#; 6000.00  N
REF:85 !
PARAMETER G(GP_MAT,SI:MG:SI:SI:VA;0) 273.00 +GFSI3MG#; 6000.00  N
REF:85 !
PARAMETER G(GP_MAT,MG:SI:SI:SI:VA;0) 273.00 +GFSI3MG#; 6000.00  N
REF:85 !
PARAMETER G(GP_MAT,SI:SI:MG:MG:VA;0) 273.00 +GFSI2MG2#; 6000.00  N
REF:85 !
PARAMETER G(GP_MAT,SI:MG:SI:MG:VA;0) 273.00 +GFSI2MG2#; 6000.00  N
REF:85 !
PARAMETER G(GP_MAT,SI:MG:MG:SI:VA;0) 273.00 +GFSI2MG2#; 6000.00  N
REF:85 !
PARAMETER G(GP_MAT,MG:SI:SI:MG:VA;0) 273.00 +GFSI2MG2#; 6000.00  N
REF:85 !
PARAMETER G(GP_MAT,MG:SI:MG:SI:VA;0) 273.00 +GFSI2MG2#; 6000.00  N
REF:85 !
PARAMETER G(GP_MAT,MG:MG:SI:SI:VA;0) 273.00 +GFSI2MG2#; 6000.00  N
REF:85 !
PARAMETER G(GP_MAT,SI:MG:MG:MG:VA;0) 273.00 +GFSIMG3#; 6000.00  N
REF:85 !
PARAMETER G(GP_MAT,MG:SI:MG:MG:VA;0) 273.00 +GFSIMG3#; 6000.00  N
REF:85 !
PARAMETER G(GP_MAT,MG:MG:SI:MG:VA;0) 273.00 +GFSIMG3#; 6000.00  N
REF:85 !
PARAMETER G(GP_MAT,MG:MG:MG:SI:VA;0) 273.00 +GFSIMG3#; 6000.00  N
REF:85 !
PARAMETER L(GP_MAT,MG,SI:SI:SI:SI:VA;0) 273.00 +L0FSIMG#; 6000.00  N
REF:85 !
PARAMETER L(GP_MAT,MG,SI:SI:SI:MG:VA;0) 273.00 +L0FSIMG#; 6000.00  N
REF:85 !
PARAMETER L(GP_MAT,MG,SI:SI:MG:SI:VA;0) 273.00 +L0FSIMG#; 6000.00  N
REF:85 !
PARAMETER L(GP_MAT,MG,SI:MG:SI:SI:VA;0) 273.00 +L0FSIMG#; 6000.00  N
REF:85 !
PARAMETER L(GP_MAT,MG,SI:MG:MG:SI:VA;0) 273.00 +L0FSIMG#; 6000.00  N
REF:85 !
PARAMETER L(GP_MAT,MG,SI:MG:SI:MG:VA;0) 273.00 +L0FSIMG#; 6000.00  N
REF:85 !
PARAMETER L(GP_MAT,MG,SI:SI:MG:MG:VA;0) 273.00 +L0FSIMG#; 6000.00  N
REF:85 !
PARAMETER L(GP_MAT,MG,SI:MG:MG:MG:VA;0) 273.00 +L0FSIMG#; 6000.00  N
REF:85 !
PARAMETER L(GP_MAT,SI:MG,SI:SI:SI:VA;0) 273.00 +L0FSIMG#; 6000.00  N
REF:85 !
PARAMETER L(GP_MAT,MG:MG,SI:SI:SI:VA;0) 273.00 +L0FSIMG#; 6000.00  N
REF:85 !
PARAMETER L(GP_MAT,SI:MG,SI:MG:SI:VA;0) 273.00 +L0FSIMG#; 6000.00  N
REF:85 !
PARAMETER L(GP_MAT,SI:MG,SI:SI:MG:VA;0) 273.00 +L0FSIMG#; 6000.00  N
REF:85 !
PARAMETER L(GP_MAT,MG:MG,SI:MG:SI:VA;0) 273.00 +L0FSIMG#; 6000.00  N
REF:85 !
PARAMETER L(GP_MAT,MG:MG,SI:SI:MG:VA;0) 273.00 +L0FSIMG#; 6000.00  N
REF:85 !
PARAMETER L(GP_MAT,MG:MG,SI:MG:MG:VA;0) 273.00 +L0FSIMG#; 6000.00  N
REF:85 !
PARAMETER L(GP_MAT,SI:MG,SI:MG:MG:VA;0) 273.00 +L0FSIMG#; 6000.00  N
REF:85 !
PARAMETER L(GP_MAT,SI:SI:MG,SI:SI:VA;0) 273.00 +L0FSIMG#; 6000.00  N
REF:85 !
PARAMETER L(GP_MAT,MG:SI:MG,SI:SI:VA;0) 273.00 +L0FSIMG#; 6000.00  N
REF:85 !
PARAMETER L(GP_MAT,SI:MG:MG,SI:SI:VA;0) 273.00 +L0FSIMG#; 6000.00  N
REF:85 !
PARAMETER L(GP_MAT,SI:SI:MG,SI:MG:VA;0) 273.00 +L0FSIMG#; 6000.00  N
REF:85 !
PARAMETER L(GP_MAT,MG:MG:MG,SI:SI:VA;0) 273.00 +L0FSIMG#; 6000.00  N
REF:85 !
PARAMETER L(GP_MAT,MG:SI:MG,SI:MG:VA;0) 273.00 +L0FSIMG#; 6000.00  N
REF:85 !
PARAMETER L(GP_MAT,SI:MG:MG,SI:MG:VA;0) 273.00 +L0FSIMG#; 6000.00  N
REF:85 !
PARAMETER L(GP_MAT,MG:MG:MG,SI:MG:VA;0) 273.00 +L0FSIMG#; 6000.00  N
REF:85 !
PARAMETER L(GP_MAT,SI:SI:SI:MG,SI:VA;0) 273.00 +L0FSIMG#; 6000.00  N
REF:85 !
PARAMETER L(GP_MAT,MG:SI:SI:MG,SI:VA;0) 273.00 +L0FSIMG#; 6000.00  N
REF:85 !
PARAMETER L(GP_MAT,SI:MG:SI:MG,SI:VA;0) 273.00 +L0FSIMG#; 6000.00  N
REF:85 !
PARAMETER L(GP_MAT,SI:SI:MG:MG,SI:VA;0) 273.00 +L0FSIMG#; 6000.00  N
REF:85 !
PARAMETER L(GP_MAT,MG:MG:SI:MG,SI:VA;0) 273.00 +L0FSIMG#; 6000.00  N
REF:85 !
PARAMETER L(GP_MAT,MG:SI:MG:MG,SI:VA;0) 273.00 +L0FSIMG#; 6000.00  N
REF:85 !
PARAMETER L(GP_MAT,SI:MG:MG:MG,SI:VA;0) 273.00 +L0FSIMG#; 6000.00  N
REF:85 !
PARAMETER L(GP_MAT,MG:MG:MG:MG,SI:VA;0) 273.00 +L0FSIMG#; 6000.00  N
REF:85 !
PARAMETER L(GP_MAT,MG,SI:SI:SI:SI:VA;1) 273.00 +L1FSIMG#; 6000.00  N
REF:85 !
PARAMETER L(GP_MAT,MG,SI:MG:SI:SI:VA;1) 273.00 +L1FSIMG#; 6000.00  N
REF:85 !
PARAMETER L(GP_MAT,MG,SI:SI:MG:SI:VA;1) 273.00 +L1FSIMG#; 6000.00  N
REF:85 !
PARAMETER L(GP_MAT,MG,SI:SI:SI:MG:VA;1) 273.00 +L1FSIMG#; 6000.00  N
REF:85 !
PARAMETER L(GP_MAT,MG,SI:MG:MG:SI:VA;1) 273.00 +L1FSIMG#; 6000.00  N
REF:85 !
PARAMETER L(GP_MAT,MG,SI:MG:SI:MG:VA;1) 273.00 +L1FSIMG#; 6000.00  N
REF:85 !
PARAMETER L(GP_MAT,MG,SI:SI:MG:MG:VA;1) 273.00 +L1FSIMG#; 6000.00  N
REF:85 !
PARAMETER L(GP_MAT,MG,SI:MG:MG:MG:VA;1) 273.00 +L1FSIMG#; 6000.00  N
REF:85 !
PARAMETER L(GP_MAT,SI:MG,SI:SI:SI:VA;1) 273.00 +L1FSIMG#; 6000.00  N
REF:85 !
PARAMETER L(GP_MAT,MG:MG,SI:SI:SI:VA;1) 273.00 +L1FSIMG#; 6000.00  N
REF:85 !
PARAMETER L(GP_MAT,SI:MG,SI:MG:SI:VA;1) 273.00 +L1FSIMG#; 6000.00  N
REF:85 !
PARAMETER L(GP_MAT,SI:MG,SI:SI:MG:VA;1) 273.00 +L1FSIMG#; 6000.00  N
REF:85 !
PARAMETER L(GP_MAT,MG:MG,SI:MG:SI:VA;1) 273.00 +L1FSIMG#; 6000.00  N
REF:85 !
PARAMETER L(GP_MAT,SI:MG,SI:MG:MG:VA;1) 273.00 +L1FSIMG#; 6000.00  N
REF:85 !
PARAMETER L(GP_MAT,MG:MG,SI:SI:MG:VA;1) 273.00 +L1FSIMG#; 6000.00  N
REF:85 !
PARAMETER L(GP_MAT,MG:MG,SI:MG:MG:VA;1) 273.00 +L1FSIMG#; 6000.00  N
REF:85 !
PARAMETER L(GP_MAT,SI:SI:MG,SI:SI:VA;1) 273.00 +L1FSIMG#; 6000.00  N
REF:85 !
PARAMETER L(GP_MAT,MG:SI:MG,SI:SI:VA;1) 273.00 +L1FSIMG#; 6000.00  N
REF:85 !
PARAMETER L(GP_MAT,SI:MG:MG,SI:SI:VA;1) 273.00 +L1FSIMG#; 6000.00  N
REF:85 !
PARAMETER L(GP_MAT,SI:SI:MG,SI:MG:VA;1) 273.00 +L1FSIMG#; 6000.00  N
REF:85 !
PARAMETER L(GP_MAT,MG:MG:MG,SI:SI:VA;1) 273.00 +L1FSIMG#; 6000.00  N
REF:85 !
PARAMETER L(GP_MAT,MG:SI:MG,SI:MG:VA;1) 273.00 +L1FSIMG#; 6000.00  N
REF:85 !
PARAMETER L(GP_MAT,SI:MG:MG,SI:MG:VA;1) 273.00 +L1FSIMG#; 6000.00  N
REF:85 !
PARAMETER L(GP_MAT,MG:MG:MG,SI:MG:VA;1) 273.00 +L1FSIMG#; 6000.00  N
REF:85 !
PARAMETER L(GP_MAT,SI:SI:SI:MG,SI:VA;1) 273.00 +L1FSIMG#; 6000.00  N
REF:85 !
PARAMETER L(GP_MAT,MG:SI:SI:MG,SI:VA;1) 273.00 +L1FSIMG#; 6000.00  N
REF:85 !
PARAMETER L(GP_MAT,SI:MG:SI:MG,SI:VA;1) 273.00 +L1FSIMG#; 6000.00  N
REF:85 !
PARAMETER L(GP_MAT,SI:SI:MG:MG,SI:VA;1) 273.00 +L1FSIMG#; 6000.00  N
REF:85 !
PARAMETER L(GP_MAT,MG:MG:SI:MG,SI:VA;1) 273.00 +L1FSIMG#; 6000.00  N
REF:85 !
PARAMETER L(GP_MAT,MG:SI:MG:MG,SI:VA;1) 273.00 +L1FSIMG#; 6000.00  N
REF:85 !
PARAMETER L(GP_MAT,SI:MG:MG:MG,SI:VA;1) 273.00 +L1FSIMG#; 6000.00  N
REF:85 !
PARAMETER L(GP_MAT,MG:MG:MG:MG,SI:VA;1) 273.00 +L1FSIMG#; 6000.00  N
REF:85 !
PARAMETER L(GP_MAT,MG,SI:SI:SI:SI:VA;2) 273.00 +L2FSIMG#; 6000.00  N
REF:85 !
PARAMETER L(GP_MAT,MG,SI:MG:SI:SI:VA;2) 273.00 +L2FSIMG#; 6000.00  N
REF:85 !
PARAMETER L(GP_MAT,MG,SI:SI:MG:SI:VA;2) 273.00 +L2FSIMG#; 6000.00  N
REF:85 !
PARAMETER L(GP_MAT,MG,SI:SI:SI:MG:VA;2) 273.00 +L2FSIMG#; 6000.00  N
REF:85 !
PARAMETER L(GP_MAT,MG,SI:MG:MG:SI:VA;2) 273.00 +L2FSIMG#; 6000.00  N
REF:85 !
PARAMETER L(GP_MAT,MG,SI:MG:SI:MG:VA;2) 273.00 +L2FSIMG#; 6000.00  N
REF:85 !
PARAMETER L(GP_MAT,MG,SI:SI:MG:MG:VA;2) 273.00 +L2FSIMG#; 6000.00  N
REF:85 !
PARAMETER L(GP_MAT,MG,SI:MG:MG:MG:VA;2) 273.00 +L2FSIMG#; 6000.00  N
REF:85 !
PARAMETER L(GP_MAT,SI:MG,SI:SI:SI:VA;2) 273.00 +L2FSIMG#; 6000.00  N
REF:85 !
PARAMETER L(GP_MAT,MG:MG,SI:SI:SI:VA;2) 273.00 +L2FSIMG#; 6000.00  N
REF:85 !
PARAMETER L(GP_MAT,SI:MG,SI:MG:SI:VA;2) 273.00 +L2FSIMG#; 6000.00  N
REF:85 !
PARAMETER L(GP_MAT,SI:MG,SI:SI:MG:VA;2) 273.00 +L2FSIMG#; 6000.00  N
REF:85 !
PARAMETER L(GP_MAT,MG:MG,SI:MG:SI:VA;2) 273.00 +L2FSIMG#; 6000.00  N
REF:85 !
PARAMETER L(GP_MAT,SI:MG,SI:MG:MG:VA;2) 273.00 +L2FSIMG#; 6000.00  N
REF:85 !
PARAMETER L(GP_MAT,MG:MG,SI:SI:MG:VA;2) 273.00 +L2FSIMG#; 6000.00  N
REF:85 !
PARAMETER L(GP_MAT,MG:MG,SI:MG:MG:VA;2) 273.00 +L2FSIMG#; 6000.00  N
REF:85 !
PARAMETER L(GP_MAT,SI:SI:MG,SI:SI:VA;2) 273.00 +L2FSIMG#; 6000.00  N
REF:85 !
PARAMETER L(GP_MAT,MG:SI:MG,SI:SI:VA;2) 273.00 +L2FSIMG#; 6000.00  N
REF:85 !
PARAMETER L(GP_MAT,SI:MG:MG,SI:SI:VA;2) 273.00 +L2FSIMG#; 6000.00  N
REF:85 !
PARAMETER L(GP_MAT,SI:SI:MG,SI:MG:VA;2) 273.00 +L2FSIMG#; 6000.00  N
REF:85 !
PARAMETER L(GP_MAT,MG:MG:MG,SI:SI:VA;2) 273.00 +L2FSIMG#; 6000.00  N
REF:85 !
PARAMETER L(GP_MAT,MG:SI:MG,SI:MG:VA;2) 273.00 +L2FSIMG#; 6000.00  N
REF:85 !
PARAMETER L(GP_MAT,SI:MG:MG,SI:MG:VA;2) 273.00 +L2FSIMG#; 6000.00  N
REF:85 !
PARAMETER L(GP_MAT,MG:MG:MG,SI:MG:VA;2) 273.00 +L2FSIMG#; 6000.00  N
REF:85 !
PARAMETER L(GP_MAT,SI:SI:SI:MG,SI:VA;2) 273.00 +L2FSIMG#; 6000.00  N
REF:85 !
PARAMETER L(GP_MAT,MG:SI:SI:MG,SI:VA;2) 273.00 +L2FSIMG#; 6000.00  N
REF:85 !
PARAMETER L(GP_MAT,SI:MG:SI:MG,SI:VA;2) 273.00 +L2FSIMG#; 6000.00  N
REF:85 !
PARAMETER L(GP_MAT,SI:SI:MG:MG,SI:VA;2) 273.00 +L2FSIMG#; 6000.00  N
REF:85 !
PARAMETER L(GP_MAT,MG:MG:SI:MG,SI:VA;2) 273.00 +L2FSIMG#; 6000.00  N
REF:85 !
PARAMETER L(GP_MAT,MG:SI:MG:MG,SI:VA;2) 273.00 +L2FSIMG#; 6000.00  N
REF:85 !
PARAMETER L(GP_MAT,SI:MG:MG:MG,SI:VA;2) 273.00 +L2FSIMG#; 6000.00  N
REF:85 !
PARAMETER L(GP_MAT,MG:MG:MG:MG,SI:VA;2) 273.00 +L2FSIMG#; 6000.00  N
REF:85 !
PARAMETER L(GP_MAT,MG,SI:MG,SI:SI:SI:VA;0) 273.00 +SFSIMG#; 6000.00  N
REF:85 !
PARAMETER L(GP_MAT,MG,SI:MG,SI:MG:MG:VA;0) 273.00 +SFSIMG#; 6000.00  N
REF:85 !
PARAMETER L(GP_MAT,MG,SI:MG,SI:SI:MG:VA;0) 273.00 +SFSIMG#; 6000.00  N
REF:85 !
PARAMETER L(GP_MAT,MG,SI:MG,SI:MG:SI:VA;0) 273.00 +SFSIMG#; 6000.00  N
REF:85 !
PARAMETER L(GP_MAT,MG,SI:SI:MG,SI:SI:VA;0) 273.00 +SFSIMG#; 6000.00  N
REF:85 !
PARAMETER L(GP_MAT,MG,SI:MG:MG,SI:MG:VA;0) 273.00 +SFSIMG#; 6000.00  N
REF:85 !
PARAMETER L(GP_MAT,MG,SI:MG:MG,SI:SI:VA;0) 273.00 +SFSIMG#; 6000.00  N
REF:85 !
PARAMETER L(GP_MAT,MG,SI:SI:MG,SI:MG:VA;0) 273.00 +SFSIMG#; 6000.00  N
REF:85 !
PARAMETER L(GP_MAT,MG,SI:SI:SI:MG,SI:VA;0) 273.00 +SFSIMG#; 6000.00  N
REF:85 !
PARAMETER L(GP_MAT,MG,SI:MG:MG:MG,SI:VA;0) 273.00 +SFSIMG#; 6000.00  N
REF:85 !
PARAMETER L(GP_MAT,MG,SI:SI:MG:MG,SI:VA;0) 273.00 +SFSIMG#; 6000.00  N
REF:85 !
PARAMETER L(GP_MAT,MG,SI:MG:SI:MG,SI:VA;0) 273.00 +SFSIMG#; 6000.00  N
REF:85 !
PARAMETER L(GP_MAT,SI:MG,SI:MG,SI:SI:VA;0) 273.00 +SFSIMG#; 6000.00  N
REF:85 !
PARAMETER L(GP_MAT,MG:MG,SI:MG,SI:MG:VA;0) 273.00 +SFSIMG#; 6000.00  N
REF:85 !
PARAMETER L(GP_MAT,SI:MG,SI:MG,SI:MG:VA;0) 273.00 +SFSIMG#; 6000.00  N
REF:85 !
PARAMETER L(GP_MAT,MG:MG,SI:MG,SI:SI:VA;0) 273.00 +SFSIMG#; 6000.00  N
REF:85 !
PARAMETER L(GP_MAT,SI:MG,SI:SI:MG,SI:VA;0) 273.00 +SFSIMG#; 6000.00  N
REF:85 !
PARAMETER L(GP_MAT,MG:MG,SI:MG:MG,SI:VA;0) 273.00 +SFSIMG#; 6000.00  N
REF:85 !
PARAMETER L(GP_MAT,SI:MG,SI:MG:MG,SI:VA;0) 273.00 +SFSIMG#; 6000.00  N
REF:85 !
PARAMETER L(GP_MAT,MG:MG,SI:SI:MG,SI:VA;0) 273.00 +SFSIMG#; 6000.00  N
REF:85 !
PARAMETER L(GP_MAT,SI:SI:MG,SI:MG,SI:VA;0) 273.00 +SFSIMG#; 6000.00  N
REF:85 !
PARAMETER L(GP_MAT,MG:MG:MG,SI:MG,SI:VA;0) 273.00 +SFSIMG#; 6000.00  N
REF:85 !
PARAMETER L(GP_MAT,SI:MG:MG,SI:MG,SI:VA;0) 273.00 +SFSIMG#; 6000.00  N
REF:85 !
PARAMETER L(GP_MAT,MG:SI:MG,SI:MG,SI:VA;0) 273.00 +SFSIMG#; 6000.00  N
REF:85 !
$ ternary ordering parameters for endmember compounds (pov)
PARAMETER G(GP_MAT,AL:AL:MG:SI:VA;0) 273.00 +GFAL2MGSI#; 6000.00  N
REF:85 !
PARAMETER G(GP_MAT,AL:AL:SI:MG:VA;0) 273.00 +GFAL2MGSI#; 6000.00  N
REF:85 !
PARAMETER G(GP_MAT,AL:MG:AL:SI:VA;0) 273.00 +GFAL2MGSI#; 6000.00  N
REF:85 !
PARAMETER G(GP_MAT,AL:SI:AL:MG:VA;0) 273.00 +GFAL2MGSI#; 6000.00  N
REF:85 !
PARAMETER G(GP_MAT,AL:MG:SI:AL:VA;0) 273.00 +GFAL2MGSI#; 6000.00  N
REF:85 !
PARAMETER G(GP_MAT,AL:SI:MG:AL:VA;0) 273.00 +GFAL2MGSI#; 6000.00  N
REF:85 !
PARAMETER G(GP_MAT,MG:AL:AL:SI:VA;0) 273.00 +GFAL2MGSI#; 6000.00  N
REF:85 !
PARAMETER G(GP_MAT,SI:AL:AL:MG:VA;0) 273.00 +GFAL2MGSI#; 6000.00  N
REF:85 !
PARAMETER G(GP_MAT,MG:AL:SI:AL:VA;0) 273.00 +GFAL2MGSI#; 6000.00  N
REF:85 !
PARAMETER G(GP_MAT,SI:AL:MG:AL:VA;0) 273.00 +GFAL2MGSI#; 6000.00  N
REF:85 !
PARAMETER G(GP_MAT,MG:SI:AL:AL:VA;0) 273.00 +GFAL2MGSI#; 6000.00  N
REF:85 !
PARAMETER G(GP_MAT,SI:MG:AL:AL:VA;0) 273.00 +GFAL2MGSI#; 6000.00  N
REF:85 !
$
PARAMETER G(GP_MAT,MG:MG:AL:SI:VA;0) 273.00 +GFMG2ALSI#; 6000.00  N
REF:85 !
PARAMETER G(GP_MAT,MG:MG:SI:AL:VA;0) 273.00 +GFMG2ALSI#; 6000.00  N
REF:85 !
PARAMETER G(GP_MAT,MG:AL:MG:SI:VA;0) 273.00 +GFMG2ALSI#; 6000.00  N
REF:85 !
PARAMETER G(GP_MAT,MG:SI:MG:AL:VA;0) 273.00 +GFMG2ALSI#; 6000.00  N
REF:85 !
PARAMETER G(GP_MAT,MG:AL:SI:MG:VA;0) 273.00 +GFMG2ALSI#; 6000.00  N
REF:85 !
PARAMETER G(GP_MAT,MG:SI:AL:MG:VA;0) 273.00 +GFMG2ALSI#; 6000.00  N
REF:85 !
PARAMETER G(GP_MAT,AL:MG:MG:SI:VA;0) 273.00 +GFMG2ALSI#; 6000.00  N
REF:85 !
PARAMETER G(GP_MAT,SI:MG:MG:AL:VA;0) 273.00 +GFMG2ALSI#; 6000.00  N
REF:85 !
PARAMETER G(GP_MAT,AL:MG:SI:MG:VA;0) 273.00 +GFMG2ALSI#; 6000.00  N
REF:85 !
PARAMETER G(GP_MAT,SI:MG:AL:MG:VA;0) 273.00 +GFMG2ALSI#; 6000.00  N
REF:85 !
PARAMETER G(GP_MAT,AL:SI:MG:MG:VA;0) 273.00 +GFMG2ALSI#; 6000.00  N
REF:85 !
PARAMETER G(GP_MAT,SI:AL:MG:MG:VA;0) 273.00 +GFMG2ALSI#; 6000.00  N
REF:85 !
$ 
PARAMETER G(GP_MAT,SI:SI:AL:MG:VA;0) 273.00 +GFSI2ALMG#; 6000.00  N
REF:85 !
PARAMETER G(GP_MAT,SI:SI:MG:AL:VA;0) 273.00 +GFSI2ALMG#; 6000.00  N
REF:85 !
PARAMETER G(GP_MAT,SI:AL:SI:MG:VA;0) 273.00 +GFSI2ALMG#; 6000.00  N
REF:85 !
PARAMETER G(GP_MAT,SI:MG:SI:AL:VA;0) 273.00 +GFSI2ALMG#; 6000.00  N
REF:85 !
