Repository: rohithandanala/Calphad

# Calphad
Python based library for phase diagram calculation.

File: Data/mc_ni_v2.034.tdb (part 6 of 10)
	
REF:pov10 !
PARAMETER G(GAMMA_PRIME,NI:FE;0) 273.00 +0.75*GDHCFE#
 +0.25*GDHCNI#+5000; 6000.00  N
REF:153 !
PARAMETER G(GAMMA_PRIME,NI:MO;0) 273.00 10000+0.75*GHSERMO#
 +0.25*GHSERNI#; 6000.00  N
REF:pov10 !
PARAMETER G(GAMMA_PRIME,NI:NB;0) 273.00 +0.75*GHSERNB#
 +0.25*GHSERNI#+25500; 6000.00  N
REF:153 !
PARAMETER G(GAMMA_PRIME,NI:NI;0) 273.00 +GHSERNI#+3900; 6000.00  N
REF:pov10 !
PARAMETER G(GAMMA_PRIME,NI:TI;0) 273.00 +39000-8.5*T+0.25*GDHCNI#
 +0.75*GDHCTI#; 6000.00  N
REF:pov10 !
PARAMETER G(GAMMA_PRIME,NI:W;0) 273.00 -1000+1.25*T+0.25*GDHCNI#
 +0.75*GHSERWW#; 6000.00  N
REF:pov11 !
$
PARAMETER G(GAMMA_PRIME,SI:NI;0) 273.00 -49900+5.5*T
   +0.75*GHSERNI#+0.25*GHSERSI#; 6000.00  N
REF:pov13 !
PARAMETER G(GAMMA_PRIME,NI:SI;0) 273.00 +20600
   +0.75*GHSERSI#+0.25*GHSERNI#; 6000.00  N
REF:191 !
PARAMETER G(GAMMA_PRIME,SI:SI;0) 273.00 +GHSERSI#+51000-21.8*T; 6000.00  N
REF:191 !
PARAMETER G(GAMMA_PRIME,TI:SI;0) 273.00 -4507.36
   +0.75*GHSERSI#+0.25*GHSERTI#; 6000.00  N
REF:191 !
PARAMETER G(GAMMA_PRIME,SI:TI;0) 273.00 -41574.11
   +0.25*GHSERSI#+0.75*GHSERTI#; 6000.00  N
REF:191 !
$
PARAMETER G(GAMMA_PRIME,TI:AL;0) 273.00 +0.75*GALHCP#+0.25*GHSERTI#
   -4110.75+1.35*T; 6000.00  N
REF:157 !
PARAMETER G(GAMMA_PRIME,TI:CO;0) 273.00 -27400+6*T+0.75*GHSERCO#
 +0.25*GHSERTI#; 6000.00  N
REF:pov11 !
PARAMETER G(GAMMA_PRIME,TI:FE;0) 273.00 +0.75*GHSERFE#+0.25*GHSERTI#
 -8250+0.5*T; 6000.00  N
REF:pov10 !
PARAMETER G(GAMMA_PRIME,TI:MO;0) 273.00 +10000+0.75*GHSERMO#
 +0.25*GHSERTI#; 6000.00  N
REF:pov11 !
PARAMETER G(GAMMA_PRIME,TI:NB;0) 273.00 +0.75*GNBHCP#
 +0.25*GHSERTI#; 6000.00  N
REF:pov10 !
PARAMETER G(GAMMA_PRIME,TI:NI;0) 273.00 -39000+8.5*T+0.75*GDHCNI#
 +0.25*GDHCTI#; 6000.00  N
REF:pov15 !
PARAMETER G(GAMMA_PRIME,TI:TI;0) 273.00 +5005+GHSERTI#; 6000.00  N
REF:pov10 !
PARAMETER G(GAMMA_PRIME,TI:W;0) 273.00 +0.75*GHSERWW#
 +0.25*GDHCTI#; 6000.00  N
REF:pov11 !
$
PARAMETER G(GAMMA_PRIME,W:AL;0) 273.00 +0.75*GHSERAL#+0.25*GHSERTI#
 -5000; 6000.00  N
REF:pov11 !
PARAMETER G(GAMMA_PRIME,W:CO;0) 273.00 +0.75*GHSERCO#
 +0.25*GHSERWW#; 6000.00  N
REF:pov11 !
PARAMETER G(GAMMA_PRIME,W:FE;0) 273.00 +0.75*GHSERFE#
 +0.25*GHSERWW#; 6000.00  N
REF:pov11 !
PARAMETER G(GAMMA_PRIME,W:MO;0) 273.00 +0.75*GHSERMO#
 +0.25*GHSERWW#; 6000.00  N
REF:pov11 !
PARAMETER G(GAMMA_PRIME,W:NB;0) 273.00 +50000+0.75*GNBHCP#
 +0.25*GHSERWW#; 6000.00  N
REF:pov11 !
PARAMETER G(GAMMA_PRIME,W:NI;0) 273.00 -750
 +0.75*GDHCNI#+0.25*GHSERWW#; 6000.00  N
REF:pov15 !
PARAMETER G(GAMMA_PRIME,W:TI;0) 273.00 +0.75*GHSERTI#
 +0.25*GHSERWW#; 6000.00  N
REF:pov10 !
PARAMETER G(GAMMA_PRIME,W:W;0) 273.00 +50000+GHSERWW#; 6000.00  N
REF:pov11 !
$
PARAMETER L(GAMMA_PRIME,AL:AL,NI;0) 273.00 -100000+15*T; 6000.00  N
REF:pov15 !
PARAMETER L(GAMMA_PRIME,AL,CR:NI;0) 273.00 -5000+5*T; 6000.00  N
REF:pov15 !
PARAMETER L(GAMMA_PRIME,Al,NI:NI;0) 273.00 +2000-2*T; 6000.00  N
REF:pov15 !
$
PARAMETER L(GAMMA_PRIME,NI,TI:NI;0) 273.00 +1e-8; 6000.00  N
REF:pov10 !
PARAMETER L(GAMMA_PRIME,NI,TI:NI;1) 273.00 +1e-8; 6000.00  N
REF:pov10 !
PARAMETER L(GAMMA_PRIME,NI,TI:TI;0) 273.00 +1e-8; 6000.00  N
REF:pov10 !
PARAMETER L(GAMMA_PRIME,TI:NI,TI;0) 273.00 +1e-8; 6000.00  N
REF:pov10 !
$
PARAMETER L(GAMMA_PRIME,MO,NI:MO;0) 273.00 +1e-8; 6000.00  N
REF:pov10 !
PARAMETER L(GAMMA_PRIME,MO,TI:NI;0) 273.00 -5000; 6000.00  N
REF:pov15 !
$
PARAMETER L(GAMMA_PRIME,AL:AL,TI;0) 273.00 +1e-8; 6000.00  N
REF:pov10 !
PARAMETER L(GAMMA_PRIME,AL,TI:TI;0) 273.00 +1e-8; 6000.00  N
REF:pov10 !
PARAMETER L(GAMMA_PRIME,AL:NB,TI;0) 273.00 +1e-8; 6000.00  N
REF:pov10 !
PARAMETER L(GAMMA_PRIME,AL:NB,TI;1) 273.00 +1e-8; 6000.00  N
REF:pov10 !
PARAMETER L(GAMMA_PRIME,AL:NB,TI;2) 273.00 +1e-8; 6000.00  N
REF:pov10 !
PARAMETER L(GAMMA_PRIME,AL:AL,NB,TI;0) 273.00 +1e-8; 6000.00  N
REF:pov10 !
PARAMETER L(GAMMA_PRIME,AL:AL,NB,TI;1) 273.00 +1e-8; 6000.00  N
REF:pov10 !
PARAMETER L(GAMMA_PRIME,AL:AL,NB,TI;2) 273.00 +1e-8; 6000.00  N
REF:pov10 !
$
PARAMETER L(GAMMA_PRIME,AL,TI:NI;0) 273.00 -11800; 6000.00  N
REF:pov15 !
PARAMETER L(GAMMA_PRIME,AL,W:NI;0) 273.00 -4000; 6000.00  N
REF:pov11 !
PARAMETER L(GAMMA_PRIME,CO,W:NI;0) 273.00 -20000; 6000.00  N
REF:pov15 !
PARAMETER L(GAMMA_PRIME,CR,W:NI;0) 273.00 -15000+5*T; 6000.00  N
REF:pov15 !
PARAMETER L(GAMMA_PRIME,MO,W:NI;0) 273.00 +5000; 6000.00  N
REF:pov15 !
PARAMETER L(GAMMA_PRIME,NB,W:NI;0) 273.00 -5000; 6000.00  N
REF:pov11 !
PARAMETER L(GAMMA_PRIME,TI,W:NI;0) 273.00 +5000-12.5*T; 6000.00  N
REF:pov15 !
$
PARAMETER L(GAMMA_PRIME,CO,CR:NI;0) 273.00 +2000-3*T; 6000.00  N
REF:pov15 !
PARAMETER L(GAMMA_PRIME,CO,CR:NI;1) 273.00 +1e-8; 6000.00  N
REF:pov12 !
PARAMETER L(GAMMA_PRIME,CO,CR:NI;2) 273.00 +1e-8; 6000.00  N
REF:pov12 !
PARAMETER L(GAMMA_PRIME,CR:CO,NI;0) 273.00 +1e-8; 6000.00  N
REF:pov12 !
PARAMETER L(GAMMA_PRIME,CR:CO,NI;1) 273.00 +1e-8; 6000.00  N
REF:pov12 !
PARAMETER L(GAMMA_PRIME,CR:CO,NI;2) 273.00 +1e-8; 6000.00  N
REF:pov12 !
PARAMETER L(GAMMA_PRIME,CO,TI:NI;0) 273.00 +18500-7*T; 6000.00  N
REF:pov15 !
PARAMETER L(GAMMA_PRIME,CO,TI:NI;1) 273.00 +5500+40*T; 6000.00  N
REF:pov15 !
PARAMETER L(GAMMA_PRIME,CO,TI:NI;2) 273.00 +1e-8; 6000.00  N
REF:pov15 !
PARAMETER L(GAMMA_PRIME,NI,TI:CO;0) 273.00 +1e-8; 6000.00  N
REF:pov15 !
PARAMETER L(GAMMA_PRIME,NI,TI:CO;1) 273.00 +1e-8; 6000.00  N
REF:pov15 !
PARAMETER L(GAMMA_PRIME,NI,TI:CO;2) 273.00 +1e-8; 6000.00  N
REF:pov15 !
$
PARAMETER L(GAMMA_PRIME,TI:CO,NI;0) 273.00 +5000-4*T; 6000.00  N
REF:pov12 !
PARAMETER L(GAMMA_PRIME,TI:CO,NI;1) 273.00 +1e-8; 6000.00  N
REF:pov12 !
PARAMETER L(GAMMA_PRIME,TI:CO,NI;2) 273.00 +1e-8; 6000.00  N
REF:pov12 !
PARAMETER L(GAMMA_PRIME,AL:CO,MO;0) 273.00 -100000; 6000.00  N
REF:pov15 !
PARAMETER L(GAMMA_PRIME,AL,CO:NI;0) 273.00 +5000-3*T; 6000.00  N
REF:pov12 !
PARAMETER L(GAMMA_PRIME,AL,CO:NI;1) 273.00 +2500; 6000.00  N
REF:pov15 !
PARAMETER L(GAMMA_PRIME,AL,CO:NI;2) 273.00 +1e-8; 6000.00  N
REF:pov10 !
PARAMETER L(GAMMA_PRIME,AL,NB:NI;0) 273.00 -700; 6000.00  N
REF:pov15 !
PARAMETER L(GAMMA_PRIME,NB,TI:NI;0) 273.00 -20000+10*T; 6000.00  N
REF:pov15 !
PARAMETER L(GAMMA_PRIME,CO:CO,TI;0) 273.00 -50000; 6000.00  N
REF:pov11 !
PARAMETER L(GAMMA_PRIME,TI:CO,TI;0) 273.00 -50000; 6000.00  N
REF:pov11 !
PARAMETER L(GAMMA_PRIME,CO:CO,TI;1) 273.00 -50000; 6000.00  N
REF:pov12 !
PARAMETER L(GAMMA_PRIME,TI:CO,TI;1) 273.00 -50000; 6000.00  N
REF:pov12 !
PARAMETER L(GAMMA_PRIME,CO,TI:CO;1) 273.00 +12500+24*T; 6000.00  N
REF:pov15 !
PARAMETER L(GAMMA_PRIME,CO,TI:TI;1) 273.00 +1e-8; 6000.00  N
REF:pov12 !
PARAMETER L(GAMMA_PRIME,CR,TI:NI;0) 273.00 -15000+15*T; 6000.00  N
REF:pov13 !
PARAMETER L(GAMMA_PRIME,AL,CR,W:NI;0) 273.00 +32000-15*T; 6000.00  N
REF:pov11 !
PARAMETER L(GAMMA_PRIME,NI:MO,NI;0) 273.00 +1e-8; 6000.00  N
REF:pov11 !
PARAMETER L(GAMMA_PRIME,NI:MO,NI;1) 273.00 +1e-8; 6000.00  N
REF:pov11 !
PARAMETER L(GAMMA_PRIME,AL,MO:NI;0) 273.00 -10000; 6000.00  N
REF:pov15 !
PARAMETER L(GAMMA_PRIME,AL,MO:NI;1) 273.00 +3500; 6000.00  N
REF:pov11 !
PARAMETER L(GAMMA_PRIME,AL,MO:NI;2) 273.00 +3500; 6000.00  N
REF:pov11 !
PARAMETER L(GAMMA_PRIME,CR,MO:NI;0) 273.00 +1e-8; 6000.00  N
REF:pov15 !
PARAMETER L(GAMMA_PRIME,CR,MO:NI;1) 273.00 +1e-8; 6000.00  N
REF:pov11 !
PARAMETER L(GAMMA_PRIME,CR,NB:NI;0) 273.00 -4000; 6000.00  N
REF:pov15 !
$
PARAMETER L(GAMMA_PRIME,*:NI,W;0) 273.00 +5*T; 6000.00  N
REF:pov11 !
PARAMETER L(GAMMA_PRIME,*:CR,NI;0) 273.00 5000-3*T; 6000.00  N
REF:pov11 !
$
PARAMETER L(GAMMA_PRIME,MO,NB:NI;0) 273.00 -15000; 6000.00  N
REF:pov15 !
PARAMETER L(GAMMA_PRIME,NB:CO,NB;0) 273.00 +30000; 6000.00  N
REF:pov11 !
PARAMETER L(GAMMA_PRIME,CO:CO,NB;0) 273.00 +30000; 6000.00  N
REF:pov11 !
PARAMETER L(GAMMA_PRIME,CO,NB:NI;0) 273.00 +1e-8; 6000.00  N
REF:pov14 !
$
PARAMETER L(GAMMA_PRIME,CO,MO:NI;0) 273.00 +15000; 6000.00  N
REF:pov11 !
PARAMETER L(GAMMA_PRIME,CO,NI:MO;0) 273.00 +1000; 6000.00  N
REF:pov15 !
PARAMETER L(GAMMA_PRIME,CO:MO,NI;0) 273.00 -200000+150*T; 6000.00  N
REF:pov15 !
PARAMETER L(GAMMA_PRIME,*:CO,MO;0) 273.00 +50000; 6000.00  N
REF:pov11 !
$
$ Hf parameters
PARAMETER G(GAMMA_PRIME,HF:AL;0) 273.00 +0.25*GHSERHF#
 +0.75*GHSERAL#; 6000.00  N
REF:pov11 !
PARAMETER G(GAMMA_PRIME,HF:CO;0) 273.00 +0.25*GHSERHF#
 +0.75*GHSERCO#; 6000.00  N
REF:pov11 !
PARAMETER G(GAMMA_PRIME,HF:CR;0) 273.00 +0.25*GHSERHF#
 +0.75*GHSERCR#; 6000.00  N
REF:pov11 !
PARAMETER G(GAMMA_PRIME,HF:FE;0) 273.00 +0.25*GHSERHF#
 +0.75*GHSERFE#; 6000.00  N
REF:pov11 !
PARAMETER G(GAMMA_PRIME,HF:HF;0) 273.00 +0.25*GHSERHF#
 +0.75*GHSERHF#
 +10000; 6000.00  N
REF:pov15 !
PARAMETER G(GAMMA_PRIME,HF:MO;0) 273.00 +0.25*GHSERHF#
 +0.75*GHSERMO#; 6000.00  N
REF:pov11 !
PARAMETER G(GAMMA_PRIME,HF:NB;0) 273.00 +0.25*GHSERHF#
 +0.75*GNBHCP#; 6000.00  N
REF:pov11 !
PARAMETER G(GAMMA_PRIME,HF:NI;0) 273.00 +0.75*GHSERNI#+0.25*GHSERHF#
 -39500; 6000.00  N
REF:pov15 !
PARAMETER G(GAMMA_PRIME,HF:TI;0) 273.00 +0.75*GHSERTI#
 +0.25*GHSERHF#; 6000.00  N
REF:pov11 !
PARAMETER G(GAMMA_PRIME,HF:W;0) 273.00 +0.75*GHSERWW#
 +0.25*GHSERHF#; 6000.00  N
REF:pov11 !
$
PARAMETER G(GAMMA_PRIME,AL:HF;0) 273.00 +0.75*GHSERHF#
 +0.25*GHSERAL#; 6000.00  N
REF:pov11 !
PARAMETER G(GAMMA_PRIME,CO:HF;0) 273.00 +0.75*GHSERHF#
 +0.25*GHSERCO#; 6000.00  N
REF:pov11 !
PARAMETER G(GAMMA_PRIME,CR:HF;0) 273.00 +0.75*GHSERHF#
 +0.25*GHSERCR#; 6000.00  N
REF:pov11 !
PARAMETER G(GAMMA_PRIME,FE:HF;0) 273.00 +0.75*GHSERHF#
 +0.25*GHSERFE#; 6000.00  N
REF:pov11 !
PARAMETER G(GAMMA_PRIME,MO:HF;0) 273.00 +0.75*GHSERHF#
 +0.25*GHSERMO#; 6000.00  N
REF:pov11 !
PARAMETER G(GAMMA_PRIME,NB:HF;0) 273.00 +0.75*GHSERHF#
 +0.25*GNBHCP#; 6000.00  N
REF:pov11 !
PARAMETER G(GAMMA_PRIME,NI:HF;0) 273.00 +0.25*GHSERNI#
 +0.75*GHSERHF#
 -20000; 6000.00  N
REF:pov15 !
PARAMETER G(GAMMA_PRIME,TI:HF;0) 273.00 +0.25*GHSERTI#
 +0.75*GHSERHF#; 6000.00  N
REF:pov11 !
PARAMETER G(GAMMA_PRIME,W:HF;0) 273.00 +0.25*GHSERWW#
 +0.75*GHSERHF#; 6000.00  N
REF:pov11 !
$
PARAMETER L(GAMMA_PRIME,AL,HF:NI;0) 273.00 +1e-8; 6000.00  N
REF:pov15 !
PARAMETER L(GAMMA_PRIME,AL,HF:NI;1) 273.00 -2500; 6000.00  N
REF:pov15 !
PARAMETER L(GAMMA_PRIME,AL,HF:NI;2) 273.00 +1e-8; 6000.00  N
REF:pov15 !
$
$ Zr parameters
PARAMETER G(GAMMA_PRIME,ZR:AL;0) 273.00 +0.25*GHSERZR#
 +0.75*GHSERAL#; 6000.00  N
REF:pov12 !
PARAMETER G(GAMMA_PRIME,ZR:CO;0) 273.00 +0.25*GHSERZR#
 +0.75*GHSERCO#; 6000.00  N
REF:pov12 !
PARAMETER G(GAMMA_PRIME,ZR:CR;0) 273.00 +0.25*GHSERZR#
 +0.75*GHSERCR#; 6000.00  N
REF:pov12 !
PARAMETER G(GAMMA_PRIME,ZR:FE;0) 273.00 +0.25*GHSERZR#
 +0.75*GHSERFE#; 6000.00  N
REF:pov12 !
PARAMETER G(GAMMA_PRIME,ZR:HF;0) 273.00 +0.25*GHSERZR#
 +0.75*GHSERHF#; 6000.00  N
REF:pov12 !
PARAMETER G(GAMMA_PRIME,ZR:MO;0) 273.00 +0.25*GHSERZR#
 +0.75*GHSERMO#; 6000.00  N
REF:pov12 !
PARAMETER G(GAMMA_PRIME,ZR:NB;0) 273.00 +0.25*GHSERZR#
 +0.75*GNBHCP#; 6000.00  N
REF:pov12 !
PARAMETER G(GAMMA_PRIME,ZR:NI;0) 273.00 +0.75*GHSERNI#+0.25*GHSERZR#
  -43000+7*T; 6000.00  N
REF:pov12 !
PARAMETER G(GAMMA_PRIME,ZR:TI;0) 273.00 +0.75*GHSERTI#
 +0.25*GHSERZR#; 6000.00  N
REF:pov12 !
PARAMETER G(GAMMA_PRIME,ZR:W;0) 273.00 +0.75*GHSERWW#
 +0.25*GHSERZR#; 6000.00  N
REF:pov12 !
PARAMETER G(GAMMA_PRIME,ZR:ZR;0) 273.00 +GHSERZR#; 6000.00  N
REF:pov12 !
$
PARAMETER G(GAMMA_PRIME,AL:ZR;0) 273.00 +0.75*GHSERZR#
 +0.25*GHSERAL#; 6000.00  N
REF:pov12 !
PARAMETER G(GAMMA_PRIME,CO:ZR;0) 273.00 +0.75*GHSERZR#
 +0.25*GHSERCO#; 6000.00  N
REF:pov12 !
PARAMETER G(GAMMA_PRIME,CR:ZR;0) 273.00 +0.75*GHSERZR#
 +0.25*GHSERCR#; 6000.00  N
REF:pov12 !
PARAMETER G(GAMMA_PRIME,FE:ZR;0) 273.00 +0.75*GHSERZR#
 +0.25*GHSERFE#; 6000.00  N
REF:pov12 !
PARAMETER G(GAMMA_PRIME,HF:ZR;0) 273.00 +0.75*GHSERZR#
 +0.25*GHSERFE#; 6000.00  N
REF:pov12 !
PARAMETER G(GAMMA_PRIME,MO:ZR;0) 273.00 +0.75*GHSERZR#
 +0.25*GHSERMO#; 6000.00  N
REF:pov12 !
PARAMETER G(GAMMA_PRIME,NB:ZR;0) 273.00 +0.75*GHSERZR#
 +0.25*GNBHCP#; 6000.00  N
REF:pov12 !
PARAMETER G(GAMMA_PRIME,NI:ZR;0) 273.00 +0.25*GHSERNI#
 +0.75*GHSERZR#; 6000.00  N
REF:pov12 !
PARAMETER G(GAMMA_PRIME,TI:ZR;0) 273.00 +0.25*GHSERTI#
 +0.75*GHSERZR#; 6000.00  N
REF:pov12 !
PARAMETER G(GAMMA_PRIME,W:ZR;0) 273.00 +0.25*GHSERWW#
 +0.75*GHSERZR#; 6000.00  N
REF:pov12 !
$
$ Interactions with Fe
PARAMETER L(GAMMA_PRIME,AL,FE:NI;0) 273.00 -20000+3*T; 6000.00  N
REF:pov15 !
PARAMETER L(GAMMA_PRIME,CR,FE:NI;0) 273.00 -20000+3*T; 6000.00  N
REF:pov15 !
PARAMETER L(GAMMA_PRIME,FE,TI:NI;0) 273.00 -20000+3*T; 6000.00  N
REF:pov15 !
PARAMETER L(GAMMA_PRIME,FE,MO:NI;0) 273.00 -20000+3*T; 6000.00  N
REF:pov15 !
PARAMETER L(GAMMA_PRIME,FE,W:NI;0) 273.00 -20000+3*T; 6000.00  N
REF:pov15 !
PARAMETER L(GAMMA_PRIME,FE,NB:NI;0) 273.00 -20000+3*T; 6000.00  N
REF:pov15 !
PARAMETER L(GAMMA_PRIME,FE,HF:NI;0) 273.00 -20000+3*T; 6000.00  N
REF:pov15 !
$
PARAMETER L(GAMMA_PRIME,AL,CR:CO;0) 273.00 -50000+55*T; 6000.00  N
REF:pov13 !
PARAMETER L(GAMMA_PRIME,CR,TI:CO;0) 273.00 +50000; 6000.00  N
REF:pov12 !
$
$ Interactions with Si
PARAMETER L(GAMMA_PRIME,NI:NI,SI;0) 273.00 +50000; 6000.00  N
REF:191 !
PARAMETER L(GAMMA_PRIME,NI,SI:NI;0) 273.00 -1000-7*T; 6000.00  N
REF:pov15 !
PARAMETER L(GAMMA_PRIME,NI,SI:SI;0) 273.00 -1000-7*T; 6000.00  N
REF:pov15 !
PARAMETER L(GAMMA_PRIME,SI:NI,SI;0) 273.00 +50000; 6000.00  N
REF:191 !
PARAMETER L(GAMMA_PRIME,SI,TI:NI;0) 273.00 -10500; 6000.00  N
REF:191 !
$
PARAMETER L(GAMMA_PRIME,TI:CO,CR;0) 273.00 +50000; 6000.00  N
REF:pov15 !
$
$###########################################################################
$                   THERMODYNAMIC PARAMETERS: G_PHASE
$###########################################################################
$
 PHASE G_PHASE  %  3 16   6 7 > 
Silicide precipitate in some Nb-Si-containing Ni-base superalloys
>> 3 !
  CONSTITUENT G_PHASE :CO,NI% : CR,FE,MN,NB%,TI : SI :  !
PARAMETER G(G_PHASE,NI:CR:SI;0) 273.00 +16*GHSERNI#+6*GHSERCR#+7*GHSERSI#
 -1600000+400*T; 6000.00  N
REF:pov14 !
PARAMETER G(G_PHASE,NI:FE:SI;0) 273.00 +16*GHSERNI#+6*GHSERFE#+7*GHSERSI#
 -1500000+200*T; 6000.00  N
REF:pov14 !
PARAMETER G(G_PHASE,NI:MN:SI;0) 273.00 +16*GHSERNI#+6*GHSERMN#+7*GHSERSI#
 -1700000+400*T; 6000.00  N
REF:pov14 !
PARAMETER G(G_PHASE,NI:NB:SI;0) 273.00 +16*GHSERNI#+6*GHSERNB#+7*GHSERSI#
 -2250000+400*T; 6000.00  N
REF:pov14 !
PARAMETER G(G_PHASE,NI:TI:SI;0) 273.00 +16*GHSERNI#+6*GHSERTI#+7*GHSERSI#
 -2350000+400*T; 6000.00  N
REF:pov14 !
PARAMETER G(G_PHASE,CO:CR:SI;0) 273.00 +16*GHSERCO#+6*GHSERCR#
 +7*GHSERSI#; 6000.00  N
REF:pov12 !
PARAMETER G(G_PHASE,CO:FE:SI;0) 273.00 +16*GHSERCO#+6*GHSERFE#
 +7*GHSERSI#; 6000.00  N
REF:pov12 !
PARAMETER G(G_PHASE,CO:MN:SI;0) 273.00 +16*GHSERCO#+6*GHSERMN#
 +7*GHSERSI#; 6000.00  N
REF:pov12 !
PARAMETER G(G_PHASE,CO:NB:SI;0) 273.00 +16*GHSERCO#+6*GHSERNB#+7*GHSERSI#
 -2100000+400*T; 6000.00  N
REF:pov14 !
PARAMETER G(G_PHASE,CO:TI:SI;0) 273.00 +16*GHSERCO#+6*GHSERTI#+7*GHSERSI#
 -2000000+400*T; 6000.00  N
REF:pov14 !

$###########################################################################
$                   THERMODYNAMIC PARAMETERS: LAV_C14
$###########################################################################
$
 PHASE LAV_C14  %  3 1   1.5 0.5 > 
can form as topologically close-packed 
structure in superalloys; affecting brittleness. 
>> 4 !
  CONSTITUENT LAV_C14 :FE,NI,TI : FE,NI,TI : FE,NI,TI :  !
PARAMETER G(LAV_C14,FE:FE:FE;0) 273.00 +3*GHSERFE#+15000; 6000.00  N
REF:pov10 !
PARAMETER G(LAV_C14,NI:NI:NI;0) 273.00 +3*GHSERNI#+15000; 6000.00  N
REF:pov10 !
PARAMETER G(LAV_C14,TI:TI:TI;0) 273.00 +3*GHSERTI#+15000; 6000.00  N
REF:pov10 !
PARAMETER G(LAV_C14,NI:FE:FE;0) 273.00 -15000+GLAVNI#
   +2*GLAVFE#; 6000.00  N
REF:152 !
PARAMETER G(LAV_C14,FE:NI:FE;0) 273.00 +1.5*GLAVNI#
   +1.5*GLAVFE#; 6000.00  N
REF:152 !
PARAMETER G(LAV_C14,NI:NI:FE;0) 273.00 +2.5*GLAVNI#
   +0.5*GLAVFE#; 6000.00  N
REF:152 !
PARAMETER G(LAV_C14,FE:FE:NI;0) 273.00 +0.5*GLAVNI#
   +2.5*GLAVFE#; 6000.00  N
REF:152 !
PARAMETER G(LAV_C14,NI:FE:NI;0) 273.00 +1.5*GLAVNI#
   +1.5*GLAVFE#; 6000.00  N
REF:152 !
PARAMETER G(LAV_C14,FE:NI:NI;0) 273.00 +2*GLAVNI#
   +GLAVFE#-29828; 6000.00  N
REF:152 !
PARAMETER G(LAV_C14,TI:FE:FE;0) 273.00 +GFTIFE2#; 6000.00  N
REF:152 !
PARAMETER G(LAV_C14,FE:TI:TI;0) 273.00 +3*GHSERFE#+3*GHSERTI#
   +6*DGLAV#-GFTIFE2#; 6000.00  N
REF:152 !
PARAMETER G(LAV_C14,FE:TI:FE;0) 273.00 +1.5*GLAVTI#
   +1.5*GLAVFE#; 6000.00  N
REF:152 !
PARAMETER G(LAV_C14,TI:TI:FE;0) 273.00 +2.5*GLAVTI#
   +0.5*GLAVFE#; 6000.00  N
REF:152 !
PARAMETER G(LAV_C14,FE:FE:TI;0) 273.00 +0.5*GLAVTI#
   +2.5*GLAVFE#; 6000.00  N
REF:152 !
PARAMETER G(LAV_C14,TI:FE:TI;0) 273.00 +1.5*GLAVTI#
   +1.5*GLAVFE#; 6000.00  N
REF:152 !
PARAMETER G(LAV_C14,TI:NI:NI;0) 273.00 +GHSERTI#
   +2*GHSERNI#+3*GFTINI2#; 6000.00  N
REF:152 !
PARAMETER G(LAV_C14,NI:TI:TI;0) 273.00 +GLAVNI#
   +2*GLAVTI#+3*DGLAV#-3*GFTINI2#; 6000.00  N
REF:152 !
PARAMETER G(LAV_C14,TI:TI:NI;0) 273.00 +0.5*GLAVNI#
   +2.5*GLAVTI#; 6000.00  N
REF:152 !
PARAMETER G(LAV_C14,NI:NI:TI;0) 273.00 +0.5*GLAVTI#
   +2.5*GLAVNI#; 6000.00  N
REF:152 !
PARAMETER G(LAV_C14,NI:TI:NI;0) 273.00 +1.5*GLAVTI#
   +1.5*GLAVNI#; 6000.00  N
REF:152 !
PARAMETER G(LAV_C14,TI:NI:TI;0) 273.00 +1.5*GLAVTI#
   +1.5*GLAVNI#; 6000.00  N
REF:152 !
$
PARAMETER G(LAV_C14,TI:FE:NI;0) 273.00 -92832+2.646*T
   +GLAVTI#+1.5*GLAVFE#+0.5*GLAVNI#; 6000.00  N
REF:152 !
PARAMETER G(LAV_C14,FE:TI:NI;0) 273.00 +GLAVFE#
   +1.5*GLAVTI#+0.5*GLAVNI#; 6000.00  N
REF:152 !
PARAMETER G(LAV_C14,NI:FE:TI;0) 273.00 +GLAVNI#
   +1.5*GLAVFE#+0.5*GLAVTI#; 6000.00  N
REF:152 !
PARAMETER G(LAV_C14,FE:NI:TI;0) 273.00 +GLAVFE#
   +1.5*GLAVNI#+0.5*GLAVTI#; 6000.00  N
REF:152 !
PARAMETER G(LAV_C14,TI:NI:FE;0) 273.00 -97167+7.11*T
   +GLAVTI#+1.5*GLAVNI#+0.5*GLAVFE#; 6000.00  N
REF:152 !
PARAMETER G(LAV_C14,NI:TI:FE;0) 273.00 +GLAVNI#
   +1.5*GLAVTI#+0.5*GLAVFE#; 6000.00  N
REF:152 !
$
PARAMETER L(LAV_C14,FE,TI:FE:FE;0) 273.00 +3177; 6000.00  N
REF:152 !
PARAMETER L(LAV_C14,FE,TI:FE:TI;0) 273.00 +3177; 6000.00  N
REF:152 !
PARAMETER L(LAV_C14,FE,TI:TI:FE;0) 273.00 +3177; 6000.00  N
REF:152 !
PARAMETER L(LAV_C14,FE,TI:TI:TI;0) 273.00 +3177; 6000.00  N
REF:152 !
PARAMETER L(LAV_C14,FE:FE,TI:FE;0) 273.00 +18000; 6000.00  N
REF:152 !
PARAMETER L(LAV_C14,FE:FE:FE,TI;0) 273.00 +6000; 6000.00  N
REF:152 !
PARAMETER L(LAV_C14,TI:FE,TI:FE;0) 273.00 +18000; 6000.00  N
REF:152 !
PARAMETER L(LAV_C14,TI:FE:FE,TI;0) 273.00 +6000; 6000.00  N
REF:152 !
PARAMETER L(LAV_C14,FE:TI:FE,TI;0) 273.00 +6000; 6000.00  N
REF:152 !
PARAMETER L(LAV_C14,TI:TI:FE,TI;0) 273.00 +6000; 6000.00  N
REF:152 !
PARAMETER L(LAV_C14,FE:FE,TI:TI;0) 273.00 +18000; 6000.00  N
REF:152 !
PARAMETER L(LAV_C14,TI:FE,TI:TI;0) 273.00 +18000; 6000.00  N
REF:152 !
$
$###########################################################################
$                   THERMODYNAMIC PARAMETERS: LAVES
$###########################################################################
$
 PHASE LAVES  %  2 2   1 > 
can form as topologically close-packed 
structure in superalloys; affecting brittleness.
Preliminary description. 
>> 4 !
  CONSTITUENT LAVES :CO,CR,FE,MN,MO,NB,NI%,SI,TI,W : CO,CR,FE,MN,MO,NB%,
  NI,SI,TI,W :  !
PARAMETER G(LAVES,CO:CO;0) 273.00 +3*GHSERCO#+15000; 6000.00  N
REF:pov10 !
PARAMETER G(LAVES,CO:CR;0) 273.00 +2*GHSERCO#+GHSERCR#+15000; 6000.00  N
REF:pov10 !
PARAMETER G(LAVES,CO:FE;0) 273.00 +2*GHSERCO#+GHSERFE#+15000; 6000.00  N
REF:pov10 !
PARAMETER G(LAVES,CO:MN;0) 273.00 +2*GHSERCO#+GHSERMN#+15000; 6000.00  N
REF:pov10 !
PARAMETER G(LAVES,CO:MO;0) 273.00 +2*GHSERCO#+GHSERMO#+15000; 6000.00  N
REF:pov10 !
PARAMETER G(LAVES,CO:NB;0) 273.00 +2*GHSERCO#+GHSERNB#+15000; 6000.00  N
REF:pov10 !
PARAMETER G(LAVES,CO:NI;0) 273.00 +2*GHSERCO#+GHSERNI#+15000; 6000.00  N
REF:pov10 !
PARAMETER G(LAVES,CO:SI;0) 273.00 +2*GHSERCO#+GHSERSI#+15000; 6000.00  N
REF:pov10 !
PARAMETER G(LAVES,CO:TI;0) 273.00 +2*GHSERCO#+GHSERTI#+15000; 6000.00  N
REF:pov10 !
PARAMETER G(LAVES,CO:W;0) 273.00 +2*GHSERCO#+GHSERWW#+15000; 6000.00  N
REF:pov10 !
PARAMETER G(LAVES,CR:CO;0) 273.00 +2*GHSERCR#+GHSERCO#+15000; 6000.00  N
REF:21 !
PARAMETER G(LAVES,CR:CR;0) 273.00 +3*GHSERCR#+86000; 6000.00  N
REF:pov13 !
PARAMETER G(LAVES,CR:FE;0) 273.00 +2*GHSERCR#+GHSERFE#+15000; 6000.00  N
REF:pov10 !
PARAMETER G(LAVES,CR:MN;0) 273.00 +2*GHSERCR#+GHSERFE#+15000; 6000.00  N
REF:pov10 !
PARAMETER G(LAVES,CR:NB;0) 273.00 +2*GHSERCR#+GHSERNB#-12667.55
   +31.01111*T-5*T*LN(T); 6000.00  N
REF:153 !
PARAMETER G(LAVES,CR:NI;0) 273.00 +2*GHSERCR#+GHSERNI#+50000; 6000.00  N
REF:pov12 !
PARAMETER G(LAVES,CR:SI;0) 273.00 +2*GHSERCR#+GHSERSI#+15000; 6000.00  N
REF:pov10 !
PARAMETER G(LAVES,CR:TI;0) 273.00 +2*GHSERCR#+GHSERTI#-1780-6.3*T; 6000.00  N
REF:21 !
PARAMETER G(LAVES,CR:MO;0) 273.00 +2*GCRFCC#+GHSERMO#+5000; 6000.00  N
REF:pov13 !
PARAMETER G(LAVES,CR:W;0) 273.00 +2*GCRFCC#+GHSERWW#-359-7.2*T; 6000.00  N
REF:59 !
PARAMETER G(LAVES,FE:CO;0) 273.00 +2*GHSERFE#+GHSERCO#+15000; 6000.00  N
REF:pov10 !
PARAMETER G(LAVES,FE:CR;0) 273.00 +2*GHSERFE#+GHSERCR#+15000; 6000.00  N
REF:pov10 !
PARAMETER G(LAVES,FE:FE;0) 273.00 +3*GHSERFE#+61970; 6000.00  N
REF:pov13 !
PARAMETER G(LAVES,FE:MN;0) 273.00 +2*GHSERFE#+GHSERMN#+15000; 6000.00  N
REF:pov10 !
PARAMETER G(LAVES,FE:MO;0) 273.00 -10940+2*GFEFCC#+GHSERMO#; 6000.00  N
REF:pov13 !
PARAMETER G(LAVES,FE:NB;0) 273.00 -53623+5.542*T+2*GFEFCC#
 +GHSERNB#; 6000.00  N
REF:113 !
PARAMETER G(LAVES,FE:NI;0) 273.00 +2*GHSERFE#+GHSERNI#; 6000.00  N
REF:pov13 !
PARAMETER G(LAVES,FE:SI;0) 273.00 +2*GHSERFE#+GHSERSI#+100000; 6000.00  N
REF:pov13 !
PARAMETER G(LAVES,FE:TI;0) 273.00 -80000+409*T-73.55318*T*LN(T)
   -0.01017*T**2+124200*T**(-1); 6000.00  N
REF:pov10 !
PARAMETER G(LAVES,FE:W;0) 273.00 -13500+5*T+2*GFEFCC#+GHSERWW#; 6000.00  N
REF:59 !
PARAMETER G(LAVES,MN:CO;0) 273.00 +2*GHSERMN#+GHSERCO#+15000; 6000.00  N
REF:pov10 !
PARAMETER G(LAVES,MN:CR;0) 273.00 +2*GHSERMN#+GHSERCR#+15000; 6000.00  N
REF:pov10 !
PARAMETER G(LAVES,MN:FE;0) 273.00 +2*GHSERMN#+GHSERFE#+15000; 6000.00  N
REF:pov10 !
PARAMETER G(LAVES,MN:MN;0) 273.00 +3*GHSERMN#+15000; 6000.00  N
REF:pov10 !
PARAMETER G(LAVES,MN:MO;0) 273.00 +2*GHSERMN#+GHSERMO#+15000; 6000.00  N
REF:pov10 !
PARAMETER G(LAVES,MN:NB;0) 273.00 +2*GHSERMN#+GHSERNB#+15000; 6000.00  N
REF:pov10 !
PARAMETER G(LAVES,MN:NI;0) 273.00 +2*GHSERMN#+GHSERNI#+15000; 6000.00  N
REF:pov10 !
PARAMETER G(LAVES,MN:SI;0) 273.00 +2*GHSERMN#+GHSERSI#+15000; 6000.00  N
REF:pov10 !
PARAMETER G(LAVES,MN:TI;0) 273.00 +2*GHSERMN#+GHSERTI#+15000; 6000.00  N
REF:pov10 !
PARAMETER G(LAVES,MN:W;0) 273.00 +2*GHSERMN#+GHSERWW#+15000; 6000.00  N
REF:pov10 !
PARAMETER G(LAVES,MO:CO;0) 273.00 +2*GHSERMO#+GHSERCO#+15000; 6000.00  N
REF:pov10 !
PARAMETER G(LAVES,MO:CR;0) 273.00 +2*GHSERMO#+GHSERCR#+15000; 6000.00  N
REF:pov10 !
PARAMETER G(LAVES,MO:FE;0) 273.00 +2*GHSERMO#+GHSERFE#+193000; 6000.00  N
REF:pov13 !
PARAMETER G(LAVES,MO:MN;0) 273.00 +2*GHSERMO#+GHSERMN#+15000; 6000.00  N
REF:pov10 !
PARAMETER G(LAVES,MO:MO;0) 273.00 +3*GHSERMO#+132120; 6000.00  N
REF:pov13 !
PARAMETER G(LAVES,MO:NB;0) 273.00 +2*GHSERMO#+GHSERNB#+15000; 6000.00  N
REF:pov10 !
PARAMETER G(LAVES,MO:NI;0) 273.00 +2*GHSERMO#+GHSERNI#+15000; 6000.00  N
REF:pov10 !
PARAMETER G(LAVES,MO:SI;0) 273.00 +2*GHSERMO#+GHSERSI#+15000; 6000.00  N
REF:pov10 !
PARAMETER G(LAVES,MO:TI;0) 273.00 +2*GHSERMO#+GHSERTI#+15000; 6000.00  N
REF:pov10 !
PARAMETER G(LAVES,MO:W;0) 273.00 +2*GHSERMO#+GHSERWW#+50000; 6000.00  N
REF:pov10 !
PARAMETER G(LAVES,NB:CO;0) 273.00 +2*GHSERNB#+GHSERCO#+15000; 6000.00  N
REF:pov10 !
PARAMETER G(LAVES,NB:CR;0) 273.00 +2*GHSERNB#+GHSERCR#+42667.55
   -31.01111*T+5*T*LN(T); 6000.00  N
REF:153 !
PARAMETER G(LAVES,NB:FE;0) 273.00 +2*GHSERNB#+GHSERFE#+15000; 6000.00  N
REF:16 !
PARAMETER G(LAVES,NB:MN;0) 273.00 +2*GHSERNB#+GHSERMN#+15000; 6000.00  N
REF:16 !
PARAMETER G(LAVES,NB:MO;0) 273.00 +2*GHSERNB#+GHSERMO#+15000; 6000.00  N
REF:pov10 !
PARAMETER G(LAVES,NB:NB;0) 273.00 +3*GHSERNB#+15000; 6000.00  N
REF:16 !
PARAMETER G(LAVES,NB:NI;0) 273.00 +2*GHSERNB#+GHSERNI#; 6000.00  N
REF:pov14 !
PARAMETER G(LAVES,NB:SI;0) 273.00 +2*GHSERNB#+GHSERSI#+15000; 6000.00  N
REF:pov10 !
PARAMETER G(LAVES,NB:TI;0) 273.00 +2*GHSERNB#+GHSERTI#+15000; 6000.00  N
REF:16 !
PARAMETER G(LAVES,NB:W;0) 273.00 +2*GHSERNB#+GHSERWW#+15000; 6000.00  N
REF:pov10 !
PARAMETER G(LAVES,NI:CO;0) 273.00 +2*GHSERNI#+GHSERCO#+15000; 6000.00  N
REF:pov10 !
PARAMETER G(LAVES,NI:CR;0) 273.00 +2*GHSERNI#+GHSERCR#+15000; 6000.00  N
REF:pov10 !
PARAMETER G(LAVES,NI:FE;0) 273.00 +2*GLAVNI#+GLAVFE#; 6000.00  N
REF:152 !
PARAMETER G(LAVES,NI:MN;0) 273.00 +2*GHSERNI#+GHSERMN#+15000; 6000.00  N
REF:pov10 !
PARAMETER G(LAVES,NI:MO;0) 273.00 +2*GHSERNI#+GHSERMO#+15000; 6000.00  N
REF:pov12 !
PARAMETER G(LAVES,NI:NB;0) 273.00 +2*GHSERNI#+GHSERNB#-66000; 6000.00  N
REF:pov15 !
PARAMETER G(LAVES,NI:NI;0) 273.00 +3*GHSERNI#+GHSERNI#
 +150000+50*T; 6000.00  N
REF:ssh13 !
PARAMETER G(LAVES,NI:SI;0) 273.00 +3*GHSERNI#+15000; 6000.00  N
REF:pov10 !
PARAMETER G(LAVES,NI:TI;0) 273.00 +2*GHSERNI#+GHSERTI#+15000; 6000.00  N
REF:pov10 !
PARAMETER G(LAVES,NI:W;0) 273.00 +2*GHSERNI#+GHSERWW#+15000; 6000.00  N
REF:pov10 !
PARAMETER G(LAVES,SI:CO;0) 273.00 +2*GHSERSI#+GHSERCO#+15000; 6000.00  N
REF:pov10 !
PARAMETER G(LAVES,SI:CR;0) 273.00 +2*GHSERSI#+GHSERCR#+15000; 6000.00  N
REF:pov10 !
PARAMETER G(LAVES,SI:FE;0) 273.00 +2*GHSERSI#+GHSERFE#+15000; 6000.00  N
REF:pov10 !
PARAMETER G(LAVES,SI:MN;0) 273.00 +2*GHSERSI#+GHSERMN#+15000; 6000.00  N
REF:pov10 !
PARAMETER G(LAVES,SI:MO;0) 273.00 +2*GHSERSI#+GHSERMO#+50000; 6000.00  N
REF:pov13 !
PARAMETER G(LAVES,SI:NB;0) 273.00 +2*GHSERSI#+GHSERNB#-46455; 6000.00  N
REF:153 !
PARAMETER G(LAVES,SI:NI;0) 273.00 +2*GHSERSI#+GHSERNI#+15000; 6000.00  N
REF:pov10 !
PARAMETER G(LAVES,SI:SI;0) 273.00 +3*GHSERSI#+170000; 6000.00  N
REF:pov13 !
PARAMETER G(LAVES,SI:TI;0) 273.00 +2*GHSERSI#+GHSERTI#+15000; 6000.00  N
REF:pov10 !
PARAMETER G(LAVES,SI:W;0) 273.00 +2*GHSERSI#+GHSERWW#+15000; 6000.00  N
REF:pov10 !
PARAMETER G(LAVES,TI:CO;0) 273.00 +2*GHSERTI#+GHSERCO#+15000; 6000.00  N
REF:pov10 !
PARAMETER G(LAVES,TI:CR;0) 273.00 +2*GHSERTI#+GHSERCR#
 +31780+6.3*T; 6000.00  N
REF:21 !
PARAMETER G(LAVES,TI:FE;0) 273.00 +2*GHSERTI#+GHSERFE#+15000; 6000.00  N
REF:16 !
PARAMETER G(LAVES,TI:MN;0) 273.00 +2*GHSERTI#+GHSERFE#+15000; 6000.00  N
REF:pov10 !
PARAMETER G(LAVES,TI:MO;0) 273.00 +2*GHSERTI#+GHSERMO#+15000; 6000.00  N
REF:pov10 !
PARAMETER G(LAVES,TI:NB;0) 273.00 +2*GHSERTI#+GHSERNB#+15000; 6000.00  N
REF:16 !
PARAMETER G(LAVES,TI:NI;0) 273.00 +2*GHSERTI#+GHSERNI#+15000; 6000.00  N
REF:pov10 !
PARAMETER G(LAVES,TI:SI;0) 273.00 +2*GHSERTI#+GHSERSI#+15000; 6000.00  N
REF:pov10 !
PARAMETER G(LAVES,TI:TI;0) 273.00 +3*GHSERTI#+15000; 6000.00  N
REF:16 !
PARAMETER G(LAVES,TI:W;0) 273.00 +2*GHSERTI#+GHSERWW#+15000; 6000.00  N
REF:pov10 !
PARAMETER G(LAVES,W:CO;0) 273.00 +2*GHSERWW#+GHSERCO#+15000; 6000.00  N
REF:pov10 !
PARAMETER G(LAVES,W:CR;0) 273.00 +2*GHSERWW#+GHSERCR#+15000; 6000.00  N
REF:pov10 !
PARAMETER G(LAVES,W:FE;0) 273.00 +2*GHSERWW#+GHSERFE#+239000; 6000.00  N
REF:pov13 !
PARAMETER G(LAVES,W:MN;0) 273.00 +2*GHSERWW#+GHSERMN#+15000; 6000.00  N
REF:pov10 !
PARAMETER G(LAVES,W:MO;0) 273.00 +2*GHSERWW#+GHSERMO#+40000; 6000.00  N
REF:pov10 !
PARAMETER G(LAVES,W:NB;0) 273.00 +2*GHSERWW#+GHSERNB#+15000; 6000.00  N
REF:pov10 !
PARAMETER G(LAVES,W:NI;0) 273.00 +2*GHSERWW#+GHSERNI#+15000; 6000.00  N
REF:pov10 !
PARAMETER G(LAVES,W:SI;0) 273.00 +2*GHSERWW#+GHSERSI#+15000; 6000.00  N
REF:pov10 !
PARAMETER G(LAVES,W:TI;0) 273.00 +2*GHSERWW#+GHSERTI#+15000; 6000.00  N
REF:pov10 !
PARAMETER G(LAVES,W:W;0) 273.00 +3*GHSERWW#+133000; 6000.00  N
REF:pov13 !
$----------------------Interaction parameters----------------------
PARAMETER L(LAVES,CO,CR:*;0) 273.00 +70000; 6000.00  N
REF:pov10 !
PARAMETER L(LAVES,*:CO,CR;0) 273.00 +70000; 6000.00  N
REF:pov10 !
PARAMETER L(LAVES,CO,FE:*;0) 273.00 +70000; 6000.00  N
REF:pov10 !
PARAMETER L(LAVES,*:CO,FE;0) 273.00 +70000; 6000.00  N
REF:pov10 !
PARAMETER L(LAVES,CO,MO:*;0) 273.00 +70000; 6000.00  N
REF:pov10 !
PARAMETER L(LAVES,CO,W:*;0) 273.00 +70000; 6000.00  N
REF:pov10 !
PARAMETER L(LAVES,*:CO,MO;0) 273.00 +70000; 6000.00  N
REF:pov10 !
PARAMETER L(LAVES,*:CO,W;0) 273.00 +70000; 6000.00  N
REF:pov10 !
PARAMETER L(LAVES,CR:CR,FE;0) 273.00 +70000; 6000.00  N
REF:pov10 !
PARAMETER L(LAVES,CR,FE:CR;0) 273.00 +70000; 6000.00  N
REF:pov10 !
PARAMETER L(LAVES,FE:CR,FE;0) 273.00 +70000; 6000.00  N
REF:pov10 !
PARAMETER L(LAVES,CR,FE:FE;0) 273.00 +70000; 6000.00  N
REF:pov10 !
PARAMETER L(LAVES,CR,W:CR;0) 273.00 +70000; 6000.00  N
REF:pov10 !
PARAMETER L(LAVES,CR,W:FE;0) 273.00 +70000; 6000.00  N
REF:pov10 !
PARAMETER L(LAVES,CR,W:W;0) 273.00 +70000; 6000.00  N
REF:pov10 !
PARAMETER L(LAVES,CR:CR,W;0) 273.00 +70000; 6000.00  N
REF:pov10 !
PARAMETER L(LAVES,W:CR,FE;0) 273.00 +70000; 6000.00  N
REF:pov10 !
PARAMETER L(LAVES,CR:FE,W;0) 273.00 +70000; 6000.00  N
REF:pov10 !
PARAMETER L(LAVES,FE,W:CR;0) 273.00 +70000; 6000.00  N
REF:pov10 !
PARAMETER L(LAVES,FE,W:FE;0) 273.00 +70000; 6000.00  N
REF:pov10 !
PARAMETER L(LAVES,FE,W:W;0) 273.00 +70000; 6000.00  N
REF:pov10 !
PARAMETER L(LAVES,FE:CR,W;0) 273.00 +70000; 6000.00  N
REF:pov10 !
$
PARAMETER L(LAVES,CR:CR,NB;0) 273.00 +18511.36; 6000.00  N
REF:153 !
PARAMETER L(LAVES,NB:CR,NB;0) 273.00 +18511.36; 6000.00  N
REF:153 !
PARAMETER L(LAVES,CR,NB:CR;0) 273.00 +90673.45; 6000.00  N
REF:153 !
PARAMETER L(LAVES,CR,NB:NB;0) 273.00 +90673.45; 6000.00  N
REF:153 !
PARAMETER L(LAVES,CR,SI:NB;0) 273.00 -516132; 6000.00  N
REF:153 !
PARAMETER L(LAVES,NB:CR,FE;0) 273.00 +70000; 6000.00  N
REF:pov10 !
PARAMETER L(LAVES,CR,FE:NB;0) 273.00 -70000; 6000.00  N
REF:pov14 !
PARAMETER L(LAVES,FE:CR,NB;0) 273.00 +70000; 6000.00  N
REF:pov10 !
PARAMETER L(LAVES,CR,NB:FE;0) 273.00 +70000; 6000.00  N
REF:pov10 !
PARAMETER L(LAVES,NB,W:NB;0) 273.00 +70000; 6000.00  N
REF:pov10 !
PARAMETER L(LAVES,NB:NB,W;0) 273.00 +70000; 6000.00  N
REF:pov10 !
PARAMETER L(LAVES,CO,NB:NB;0) 273.00 +70000; 6000.00  N
REF:pov10 !
PARAMETER L(LAVES,NB:CO,NB;0) 273.00 +70000; 6000.00  N
REF:pov10 !
PARAMETER L(LAVES,CR,W:NB;0) 273.00 +70000; 6000.00  N
REF:pov10 !
PARAMETER L(LAVES,NB:CR,W;0) 273.00 +70000; 6000.00  N
REF:pov10 !
PARAMETER L(LAVES,W:FE,NB;0) 273.00 +70000; 6000.00  N
REF:pov10 !
PARAMETER L(LAVES,FE,NB:W;0) 273.00 +70000; 6000.00  N
REF:pov10 !
PARAMETER L(LAVES,FE,W:NB;0) 273.00 +70000; 6000.00  N
REF:pov10 !
PARAMETER L(LAVES,NB:FE,W;0) 273.00 +70000; 6000.00  N
REF:pov10 !
$
PARAMETER L(LAVES,CR,FE:MO;0) 273.00 -25000+7.5*T; 6000.00  N
REF:pov13 !
PARAMETER L(LAVES,CR,FE:W;0) 273.00 -12500; 6000.00  N
REF:59 !
PARAMETER L(LAVES,CR,SI:MO;0) 273.00 -740000+300*T; 6000.00  N
REF:pov13 !
PARAMETER L(LAVES,CR,SI:W;0) 273.00 -250000; 6000.00  N
REF:pov13 !
PARAMETER L(LAVES,CR,TI:CR;0) 273.00 +10800+27*T; 6000.00  N
REF:21 !
PARAMETER L(LAVES,CR,TI:TI;0) 273.00 +10800+27*T; 6000.00  N
REF:21 !
PARAMETER L(LAVES,FE,NB:FE;0) 273.00 +30000; 6000.00  N
REF:16 !
PARAMETER L(LAVES,FE,NB:NB;0) 273.00 +30000; 6000.00  N
REF:16 !
PARAMETER L(LAVES,FE,NB:TI;0) 273.00 +30000; 6000.00  N
REF:16 !
PARAMETER L(LAVES,FE,TI:FE;0) 273.00 -38000; 6000.00  N
REF:16 !
PARAMETER L(LAVES,FE,TI:NB;0) 273.00 -38000; 6000.00  N
REF:16 !
PARAMETER L(LAVES,FE,TI:TI;0) 273.00 -38000; 6000.00  N
REF:16 !
PARAMETER L(LAVES,FE,SI:MO;0)  
273.00 -740000+300*T; 6000.00  N
REF:pov13 !
PARAMETER L(LAVES,FE,SI:W;0)  
273.00 -250000; 6000.00  N
REF:pov13 !
PARAMETER L(LAVES,CR:CR,TI;0) 273.00 +50000; 6000.00  N
REF:21 !
PARAMETER L(LAVES,TI:CR,TI;0) 273.00 +50000; 6000.00  N
REF:21 !
PARAMETER L(LAVES,FE:MO,W;0) 273.00 -7500; 6000.00  N
REF:55 !
PARAMETER L(LAVES,FE:FE,NB;0) 273.00 +30000; 6000.00  N
REF:16 !
PARAMETER L(LAVES,NB:FE,NB;0) 273.00 +30000; 6000.00  N
REF:16 !
PARAMETER L(LAVES,TI:FE,NB;0) 273.00 +30000; 6000.00  N
REF:16 !
PARAMETER L(LAVES,FE:FE,TI;0) 273.00 +16000; 6000.00  N
REF:16 !
PARAMETER L(LAVES,NB:FE,TI;0) 273.00 +16000; 6000.00  N
REF:16 !
PARAMETER L(LAVES,TI:FE,TI;0) 273.00 +16000; 6000.00  N
REF:16 !
$
PARAMETER L(LAVES,CR:CR,MN;0) 273.00 +70000; 6000.00  N
REF:pov10 !
PARAMETER L(LAVES,CR,MN:CR;0) 273.00 +70000; 6000.00  N
REF:pov10 !
PARAMETER L(LAVES,MN:CR,MN;0) 273.00 +70000; 6000.00  N
REF:pov10 !
PARAMETER L(LAVES,CR,MN:MN;0) 273.00 +70000; 6000.00  N
REF:pov10 !
PARAMETER L(LAVES,CR,W:MN;0) 273.00 +70000; 6000.00  N
REF:pov10 !
PARAMETER L(LAVES,W:CR,MN;0) 273.00 +70000; 6000.00  N
REF:pov10 !
PARAMETER L(LAVES,CR:MN,W;0) 273.00 +70000; 6000.00  N
REF:pov10 !
PARAMETER L(LAVES,MN,W:CR;0) 273.00 +70000; 6000.00  N
REF:pov10 !
PARAMETER L(LAVES,MN,W:MN;0) 273.00 +70000; 6000.00  N
REF:pov10 !
PARAMETER L(LAVES,MN,W:W;0) 273.00 +70000; 6000.00  N
REF:pov10 !
PARAMETER L(LAVES,MN:CR,W;0) 273.00 +70000; 6000.00  N
REF:pov10 !
PARAMETER L(LAVES,NB:CR,MN;0) 273.00 +70000; 6000.00  N
REF:pov10 !
PARAMETER L(LAVES,CR,MN:NB;0) 273.00 +70000; 6000.00  N
REF:pov10 !
PARAMETER L(LAVES,MN:CR,NB;0) 273.00 +70000; 6000.00  N
REF:pov10 !
PARAMETER L(LAVES,CR,NB:MN;0) 273.00 +70000; 6000.00  N
REF:pov10 !
PARAMETER L(LAVES,W:MN,NB;0) 273.00 +70000; 6000.00  N
REF:pov10 !
PARAMETER L(LAVES,MN,NB:W;0) 273.00 +70000; 6000.00  N
REF:pov10 !
PARAMETER L(LAVES,MN,W:NB;0) 273.00 +70000; 6000.00  N
REF:pov10 !
PARAMETER L(LAVES,NB:MN,W;0) 273.00 +70000; 6000.00  N
REF:pov10 !
PARAMETER L(LAVES,CR,MN:MO;0) 273.00 +70000; 6000.00  N
REF:pov10 !
PARAMETER L(LAVES,CR,MN:W;0) 273.00 +70000; 6000.00  N
REF:pov10 !
PARAMETER L(LAVES,MN,NB:MN;0) 273.00 +70000; 6000.00  N
REF:pov10 !
PARAMETER L(LAVES,MN,NB:NB;0) 273.00 +70000; 6000.00  N
REF:pov10 !
PARAMETER L(LAVES,MN,NB:TI;0) 273.00 +70000; 6000.00  N
REF:pov10 !
PARAMETER L(LAVES,MN,TI:MN;0) 273.00 +70000; 6000.00  N
REF:pov10 !
PARAMETER L(LAVES,MN,TI:NB;0) 273.00 +70000; 6000.00  N
REF:pov10 !
PARAMETER L(LAVES,MN,TI:TI;0) 273.00 +70000; 6000.00  N
REF:pov10 !
PARAMETER L(LAVES,MN:MO,W;0) 273.00 +70000; 6000.00  N
REF:pov10 !
PARAMETER L(LAVES,MN:MN,NB;0) 273.00 +70000; 6000.00  N
REF:pov10 !
PARAMETER L(LAVES,NB:MN,NB;0) 273.00 +70000; 6000.00  N
REF:pov10 !
PARAMETER L(LAVES,TI:MN,NB;0) 273.00 +70000; 6000.00  N
REF:pov10 !
PARAMETER L(LAVES,MN:MN,TI;0) 273.00 +70000; 6000.00  N
REF:pov10 !
PARAMETER L(LAVES,NB:MN,TI;0) 273.00 +70000; 6000.00  N
REF:pov10 !
PARAMETER L(LAVES,TI:MN,TI;0) 273.00 +70000; 6000.00  N
REF:pov10 !
PARAMETER L(LAVES,MN:MN,FE;0) 273.00 +70000; 6000.00  N
REF:pov10 !
PARAMETER L(LAVES,FE,MN:MN;0) 273.00 +70000; 6000.00  N
REF:pov10 !
PARAMETER L(LAVES,FE:FE,MN;0) 273.00 +70000; 6000.00  N
REF:pov10 !
PARAMETER L(LAVES,FE,MN:FE;0) 273.00 +70000; 6000.00  N
REF:pov10 !
PARAMETER L(LAVES,MN,W:FE;0) 273.00 +70000; 6000.00  N
REF:pov10 !
PARAMETER L(LAVES,W:FE,MN;0) 273.00 +70000; 6000.00  N
REF:pov10 !
PARAMETER L(LAVES,MN:FE,W;0) 273.00 +70000; 6000.00  N
REF:pov10 !
PARAMETER L(LAVES,FE,W:MN;0) 273.00 +70000; 6000.00  N
REF:pov10 !
PARAMETER L(LAVES,FE:MN,W;0) 273.00 +70000; 6000.00  N
REF:pov10 !
PARAMETER L(LAVES,NB:FE,MN;0) 273.00 +70000; 6000.00  N
REF:pov10 !
PARAMETER L(LAVES,FE,MN:NB;0) 273.00 +70000; 6000.00  N
REF:pov10 !
PARAMETER L(LAVES,FE:MN,NB;0) 273.00 +70000; 6000.00  N
REF:pov10 !
PARAMETER L(LAVES,MN,NB:FE;0) 273.00 +70000; 6000.00  N
REF:pov10 !
PARAMETER L(LAVES,FE,MN:MO;0) 273.00 +1e-8; 6000.00  N
REF:pov13 !
PARAMETER L(LAVES,FE,MN:W;0) 273.00 +70000; 6000.00  N
REF:pov10 !
$
PARAMETER L(LAVES,CR:CR,NI;0) 273.00 +70000; 6000.00  N
REF:pov12 !
PARAMETER L(LAVES,NI:CR,NI;0) 273.00 +70000; 6000.00  N
REF:pov12 !
PARAMETER L(LAVES,CR,NI:CR;0) 273.00 +70000; 6000.00  N
REF:pov12 !
PARAMETER L(LAVES,CR,NI:NI;0) 273.00 +70000; 6000.00  N
REF:pov12 !
PARAMETER L(LAVES,CR,SI:NI;0) 273.00 +70000; 6000.00  N
REF:pov12 !
$
PARAMETER L(LAVES,NI:CR,FE;0) 273.00 +70000; 6000.00  N
REF:pov12 !
PARAMETER L(LAVES,CR,FE:NI;0) 273.00 -50000; 6000.00  N
REF:pov13 !
PARAMETER L(LAVES,FE:CR,NI;0) 273.00 +70000; 6000.00  N
REF:pov12 !
PARAMETER L(LAVES,CR,NI:FE;0) 273.00 +70000; 6000.00  N
REF:pov12 !
PARAMETER L(LAVES,NI,W:NI;0) 273.00 +70000; 6000.00  N
REF:pov12 !
PARAMETER L(LAVES,NI:NI,W;0) 273.00 +70000; 6000.00  N
REF:pov12 !
PARAMETER L(LAVES,CO,NI:NI;0) 273.00 +70000; 6000.00  N
REF:pov12 !
PARAMETER L(LAVES,NI:CO,NI;0) 273.00 +70000; 6000.00  N
REF:pov12 !
PARAMETER L(LAVES,CR,W:NI;0) 273.00 +70000; 6000.00  N
REF:pov12 !
PARAMETER L(LAVES,NI:CR,W;0) 273.00 +70000; 6000.00  N
REF:pov12 !
PARAMETER L(LAVES,W:FE,NI;0) 273.00 +70000; 6000.00  N
REF:pov12 !
PARAMETER L(LAVES,FE,NI:W;0) 273.00 +70000; 6000.00  N
REF:pov12 !
PARAMETER L(LAVES,FE,W:NI;0) 273.00 +70000; 6000.00  N
REF:pov12 !
PARAMETER L(LAVES,NI:FE,W;0) 273.00 +70000; 6000.00  N
REF:pov12 !
$
PARAMETER L(LAVES,FE,NI:FE;0) 273.00 +70000; 6000.00  N
REF:pov12 !
PARAMETER L(LAVES,FE,NI:NI;0) 273.00 +70000; 6000.00  N
REF:pov12 !
PARAMETER L(LAVES,FE,NI:TI;0) 273.00 +70000; 6000.00  N
REF:pov12 !
PARAMETER L(LAVES,FE,TI:NI;0) 273.00 +70000; 6000.00  N
REF:pov12 !
PARAMETER L(LAVES,FE:FE,NI;0) 273.00 +70000; 6000.00  N
REF:pov12 !
PARAMETER L(LAVES,NI:FE,NI;0) 273.00 +70000; 6000.00  N
REF:pov12 !
PARAMETER L(LAVES,TI:FE,NI;0) 273.00 +70000; 6000.00  N
REF:pov12 !
PARAMETER L(LAVES,NI:FE,TI;0) 273.00 +70000; 6000.00  N
REF:pov12 !
PARAMETER L(LAVES,NI:CR,MN;0) 273.00 +70000; 6000.00  N
REF:pov12 !
PARAMETER L(LAVES,CR,MN:NI;0) 273.00 +70000; 6000.00  N
REF:pov12 !
PARAMETER L(LAVES,MN:CR,NI;0) 273.00 +70000; 6000.00  N
REF:pov12 !
PARAMETER L(LAVES,CR,NI:MN;0) 273.00 +70000; 6000.00  N
REF:pov12 !
PARAMETER L(LAVES,W:MN,NI;0) 273.00 +70000; 6000.00  N
REF:pov12 !
PARAMETER L(LAVES,MN,NI:W;0) 273.00 +70000; 6000.00  N
REF:pov12 !
PARAMETER L(LAVES,MN,W:NI;0) 273.00 +70000; 6000.00  N
REF:pov12 !
PARAMETER L(LAVES,NI:MN,W;0) 273.00 +70000; 6000.00  N
REF:pov12 !
PARAMETER L(LAVES,MN,NI:MN;0) 273.00 +70000; 6000.00  N
REF:pov12 !
PARAMETER L(LAVES,MN,NI:NI;0) 273.00 +70000; 6000.00  N
REF:pov12 !
PARAMETER L(LAVES,MN,NI:TI;0) 273.00 +70000; 6000.00  N
REF:pov12 !
PARAMETER L(LAVES,MN,TI:NI;0) 273.00 +70000; 6000.00  N
REF:pov12 !
PARAMETER L(LAVES,MN:MN,NI;0) 273.00 +70000; 6000.00  N
REF:pov12 !
PARAMETER L(LAVES,NI:MN,NI;0) 273.00 +70000; 6000.00  N
REF:pov12 !
PARAMETER L(LAVES,TI:MN,NI;0) 273.00 +70000; 6000.00  N
REF:pov12 !
PARAMETER L(LAVES,NI:MN,TI;0) 273.00 +70000; 6000.00  N
REF:pov12 !
PARAMETER L(LAVES,NI:FE,MN;0) 273.00 +70000; 6000.00  N
REF:pov12 !
PARAMETER L(LAVES,FE,MN:NI;0) 273.00 +70000; 6000.00  N
REF:pov12 !
PARAMETER L(LAVES,FE:MN,NI;0) 273.00 +70000; 6000.00  N
REF:pov12 !
PARAMETER L(LAVES,MN,NI:FE;0) 273.00 +70000; 6000.00  N
REF:pov12 !
$
$ Note: the following two interaction parameters are preliminary!! (pov14)
PARAMETER L(LAVES,CR:MO,NI;0) 273.00 -50000; 6000.00  N
REF:pov13 !
PARAMETER L(LAVES,FE:MO,NI;0) 273.00 -75000+35*T; 6000.00  N
REF:pov13 !
PARAMETER L(LAVES,CR:MO,W;0) 273.00 +1e-8; 6000.00  N
REF:pov13 !
$
PARAMETER L(LAVES,CR,NI:NB;0) 273.00 -75000; 6000.00  N
REF:pov14 !
PARAMETER L(LAVES,FE,NI:NB;0) 273.00 -75000; 6000.00  N
REF:pov14 !
PARAMETER L(LAVES,NI:MO,NB;0) 273.00 -75000; 6000.00  N
REF:pov14 !
$
$###########################################################################
$                   THERMODYNAMIC PARAMETERS: MU_PHASE
$###########################################################################
$
 PHASE MU_PHASE  %  3 7   2   4 > 
can form as topologically close-packed 
structure in superalloys; affecting brittleness. 
>> 4 !
    CONSTITUENT MU_PHASE :CO,CR,FE,MN,MO,NB,NI%,SI:MO%,NB,W: 
 AL,CO,CR,FE,MO,NB,NI,SI,W:  !
$[Model IV, Ref:77) used for Mo-Co subsystem
PARAMETER G(MU_PHASE,CO:MO:AL;0) 273.00 +7*GCOFCC#
   +2*GHSERMO#+4*GHSERAL#-400000; 6000.00  N
REF:pov15 !
PARAMETER G(MU_PHASE,CO:MO:CO;0) 273.00 -64478.6+49.936*T+7*GCOFCC#
   +2*GHSERMO#+4*GCOBCC#; 6000.00  N
REF:77 !
PARAMETER G(MU_PHASE,CO:MO:CR;0) 273.00 +7*GCOFCC#
   +2*GHSERMO#+4*GHSERCR#-50000; 6000.00  N
REF:pov15 !
PARAMETER G(MU_PHASE,CO:MO:FE;0) 273.00 +300000+7*GCOFCC#
   +2*GHSERMO#+4*GHSERFE#; 6000.00  N
REF:pov09 !
PARAMETER G(MU_PHASE,CO:MO:MO;0) 273.00 -105406.7+19.784*T
   +7*GCOFCC#+6*GHSERMO#; 6000.00  N
REF:77 !
PARAMETER G(MU_PHASE,CO:MO:NB;0) 273.00 +7*GCOFCC#+2*GHSERMO#+4*GHSERNB#
 -350000; 6000.00  N
REF:pov15 !
PARAMETER G(MU_PHASE,CO:MO:NI;0) 273.00 +7*GCOFCC#+2*GHSERMO#
 +4*GNIBCC#; 6000.00  N
REF:pov12 !
PARAMETER G(MU_PHASE,CO:MO:SI;0) 273.00 +7*GCOFCC#
