Repository: rohithandanala/Calphad

# Calphad
Python based library for phase diagram calculation.

File: Data/mc_ni_v2.034.tdb (part 9 of 10)
	
PARAMETER G(FEB,NI:B;0) 273.00 +0.5*GHSERNI#+0.5*GHSERBB#
   -16365.7+1.67458*T; 6000.00  N
REF:192 !
PARAMETER L(FEB,CR,FE:B;0) 273.00 -40000+7*T; 6000.00  N
REF:145 !
PARAMETER L(FEB,CR,FE:B;1) 273.00 +5000-18*T; 6000.00  N
REF:145 !
PARAMETER L(FEB,CR,FE:B;2) 273.00 +1e-8; 6000.00  N
REF:145 !
PARAMETER L(FEB,FE,NI:B;0) 273.00 +6000; 6000.00  N
REF:192 !
$
PARAMETER TC(FEB,FE:B;0) 273.00 +600; 6000.00  N
REF:192 !
PARAMETER BMAGN(FEB,FE:B;0) 273.00 +1.03; 6000.00  N
REF:192 !

$###########################################################################
$                   THERMODYNAMIC PARAMETERS: FENBB
$###########################################################################
$ 
 PHASE FENBB  %  3 1  1  1 > >> 0 !
    CONSTITUENT FENBB  : FE :NB :B :  !
PARAMETER G(FENBB,FE:NB:B;0) 273.00 +GHSERBB#+GHSERFE#+GHSERNB#
   -157500-6*T; 6000.00  N
REF:146 !
$
$###########################################################################
$                   THERMODYNAMIC PARAMETERS: FE3NB3B4
$###########################################################################
$ 
 PHASE FE3NB3B4  %  3 3  3  4 > >> 0 !
    CONSTITUENT FE3NB3B4  : FE :NB :B :  !
PARAMETER G(FE3NB3B4,FE:NB:B;0) 273.00 +4*GHSERBB#+3*GHSERFE#+3*GHSERNB#
   -580000+10*T; 6000.00  N
REF:146 !
$
$###########################################################################
$                   THERMODYNAMIC PARAMETERS: M2B
$###########################################################################
$
 TYPE_DEFINITION A GES A_P_D M2B MAGNETIC  -3.0    0.28 !
 PHASE M2B  %A  2 0.666667   0.333333 > 
Tetragonal. 
>> 3 !
    CONSTITUENT M2B  : CO,CR,FE,MO,NI%,W : B :  !
PARAMETER G(M2B,CO:B;0) 273.00 +0.6666667*GHSERCO#+0.3333333*GHSERBB#
   -28564+5.077*T; 6000.00  N
REF:226 !
PARAMETER G(M2B,CR:B;0) 273.00 +0.6666667*GHSERCR#+0.3333333*GHSERBB#
   -32000+7.6*T; 6000.00  N
REF:145 !
PARAMETER G(M2B,FE:B;0) 273.00 -24175+3.62*T+0.667*GHSERFE#
   +0.333*GHSERBB#; 6000.00  N
REF:192 !
PARAMETER G(M2B,MO:B;0) 273.00 +0.33333*GHSERBB#+0.66667*GHSERMO#
   -42176+2*T; 6000.00  N
REF:118 !
PARAMETER G(M2B,NI:B;0) 273.00 +0.33333*GHSERBB#+0.66667*GHSERNI#
   -24100.7555+4.01743184*T; 6000.00  N
REF:161 !
PARAMETER G(M2B,W:B;0) 273.00 +0.33333*GHSERBB#+0.66667*GHSERWW#
   -37000+2*T; 6000.00  N
REF:pov15 !
PARAMETER L(M2B,CO,FE:B;0) 273.00 -20000+15*T; 6000.00  N
REF:pov15 !
PARAMETER L(M2B,CO,FE:B;1) 273.00 -3000+5*T; 6000.00  N
REF:pov15 !
PARAMETER L(M2B,CR,FE:B;0) 273.00 -42000+12*T; 6000.00  N
REF:145 !
PARAMETER L(M2B,CR,FE:B;1) 273.00 -94000+75*T; 6000.00  N
REF:145 !
PARAMETER L(M2B,CR,FE:B;2) 273.00 -46500+9.15*T; 6000.00  N
REF:145 !
PARAMETER L(M2B,CR,NI:B;0) 273.00 +50000; 6000.00  N
REF:pov12 !
PARAMETER L(M2B,FE,NI:B;0) 273.00 -36800+19.4*T; 6000.00  N
REF:192 !
$
PARAMETER TC(M2B,FE:B;0) 273.00 +1018; 6000.00  N
REF:192 !
PARAMETER BMAGN(M2B,FE:B;0) 273.00 +1.91; 6000.00  N
REF:192 !

$###########################################################################
$                   THERMODYNAMIC PARAMETERS: MOB
$###########################################################################
$
 PHASE MOB  %  2 0.5   0.5 > >> 0 !
    CONSTITUENT MOB  : MO : B :  !
PARAMETER G(MOB,MO:B;0) 273.00 +0.5*GHSERMO#+0.5*GHSERBB#
 -52017+0.21*T; 6000.00  N
REF:118 !
$
$###########################################################################
$                   THERMODYNAMIC PARAMETERS: MOB2
$###########################################################################
$
 PHASE MOB2  %  2 1   2 > >> 0 !
    CONSTITUENT MOB2  : MO : B%,VA :  !
PARAMETER G(MOB2,MO:B;0) 273.00 +2*GHSERBB#+GHSERMO#
 -123803-1.25*T; 6000.00  N
REF:118 !
PARAMETER G(MOB2,MO:VA;0) 273.00 +GHSERMO#+13106; 6000.00  N
REF:118 !
$
$###########################################################################
$                   THERMODYNAMIC PARAMETERS: NBB
$###########################################################################
$
 PHASE NBB  %  2 1   1 > >> 0 !
    CONSTITUENT NBB  : NB : B%,NB :  !
PARAMETER G(NBB,NB:B;0) 273.00 +GHSERNB#+GHSERBB#-157380
   -21.8*T+3.381*T*LN(T)-1.953E-4*T**2; 6000.00  N
REF:117 !
PARAMETER G(NBB,NB:NB;0) 273.00 +2*GHSERNB#+75000; 6000.00  N
REF:117 !
$
$###########################################################################
$                   THERMODYNAMIC PARAMETERS: NB3B2
$###########################################################################
$
 PHASE NB3B2  %  2 3   2 > >> 0 !
    CONSTITUENT NB3B2  : FE,NB% : B :  !
PARAMETER G(NB3B2,NB:B;0) 273.00 +3*GHSERNB#+2*GHSERBB#-372301
   -53.233*T+11.662*T*LN(T)-2.276E-3*T**2; 6000.00  N
REF:117 !
PARAMETER G(NB3B2,FE:B;0) 273.00 +3*GHSERFE#+2*GHSERBB#
 -114000+31.5*T; 6000.00  N
REF:146 !
PARAMETER L(NB3B2,FE,NB:B;0) 273.00 -197500-34*T; 6000.00  N
REF:146 !
PARAMETER L(NB3B2,FE,NB:B;1) 273.00 +85000+151*T; 6000.00  N
REF:146 !
$
$###########################################################################
$                   THERMODYNAMIC PARAMETERS: NB5B6
$###########################################################################
$
 PHASE NB5B6  %  2 5   6 > >> 0 !
    CONSTITUENT NB5B6  : NB : B :  !
PARAMETER G(NB5B6,NB:B;0) 273.00 +5*GHSERNB#+6*GHSERBB#-886400
   -87.40*T+13.75*T*LN(T)+8.756E-4*T**2; 6000.00  N
REF:117 !
$
$###########################################################################
$                   THERMODYNAMIC PARAMETERS: TIB
$###########################################################################
$
 PHASE TIB  %  2 1   1 > >> 0 !
    CONSTITUENT TIB  : TI : B%,TI :  !
PARAMETER G(TIB,TI:B;0) 273.00 +GHSERBB#+GHSERTI#-165000-67.317*T+9.5*T*LN(T)
   -5e-4*T**2; 6000.00  N
REF:117 !
PARAMETER G(TIB,TI:TI;0) 273.00 +40000+2*GHSERTI#; 6000.00  N
REF:117 !
PARAMETER L(TIB,TI:B,TI;0) 273.00 -37503+29.790*T; 6000.00  N
REF:117 !
$
$###########################################################################
$                   THERMODYNAMIC PARAMETERS: TIB2
$###########################################################################
$
$ hexagonal solution phase
$ note: due to model translation for CrB2 (originally 0.3333:0.66667) 
$ slight change of configurational entropy.
$ simplified model without Va on first sublattice 
$
 PHASE TIB2  %  2 1   2 > >> 0 !
    CONSTITUENT TIB2  : B,CR%,MO,TI% : B%,CR,TI,VA :  !
PARAMETER G(TIB2,B:B;0) 273.00 +89628+3*GHSERBB#; 6000.00  N
REF:117 !
PARAMETER G(TIB2,B:CR;0) 273.00 +2*GHSERCR#+GHSERBB#; 6000.00  N
REF:pov09 !
PARAMETER G(TIB2,B:TI;0) 273.00 +2*GHSERTI#+GHSERBB#; 6000.00  N
REF:117 !
PARAMETER G(TIB2,CR:B;0) 273.00 -109980+0.78*T+0.12*T*LN(T)
 +0.0009*T**2; 6000.00  N
REF:145 !
PARAMETER G(TIB2,CR:CR;0) 273.00 +18000+3*GHSERCR#; 6000.00  N
REF:pov09 !
PARAMETER G(TIB2,CR:VA;0) 273.00 +GHSERCR#+150000; 6000.00  N
REF:145 !
PARAMETER G(TIB2,MO:B;0) 273.00 +2*GHSERBB#+GHSERMO#
 -123803-1.25*T; 6000.00  N
REF:118 !
PARAMETER G(TIB2,MO:VA;0) 273.00 +GHSERMO#+13106; 6000.00  N
REF:118 !
PARAMETER G(TIB2,TI:B;0) 273.00 +2*GHSERBB#+GHSERTI#-329000+1.865*T
   +1.2547*T*LN(T)+3.131E-3*T**2-4.105E-7*T**3; 6000.00  N
REF:117 !
PARAMETER G(TIB2,TI:TI;0) 273.00 +18000+3*GHSERTI#; 6000.00  N
REF:117 !
PARAMETER G(TIB2,TI:VA;0) 273.00 +GHSERTI#+150000; 6000.00  N
REF:pov09 !
$----------------------Interaction parameters----------------------
PARAMETER L(TIB2,B:B,TI;0) 273.00 -18500+53.211*T; 6000.00  N
REF:117 !
PARAMETER L(TIB2,TI:B,TI;0) 273.00 -18500+53.211*T; 6000.00  N
REF:117 !
PARAMETER L(TIB2,B,TI:B;0) 273.00 +91514+46.777*T; 6000.00  N
REF:117 !
PARAMETER L(TIB2,B,TI:TI;0) 273.00 -91514+46.777*T; 6000.00  N
REF:117 !
$
PARAMETER L(TIB2,CR,TI:B;0) 273.00 UNDEF#; 6000.00  N
REF:pov11 !
$
$###########################################################################
$                   THERMODYNAMIC PARAMETERS: TI3B4
$###########################################################################
$ 
 PHASE TI3B4  %  2 3   4 > >> 0 !
    CONSTITUENT TI3B4  : CR,NB,TI% : B :  !
PARAMETER G(TI3B4,CR:B;0) 273.00 -357000+18.2*T+3.5*T*LN(T)+0.0021*T**2
   +4*GHSERBB#+3*GHSERCR#; 6000.00  N
REF:145 !
PARAMETER G(TI3B4,NB:B;0) 273.00 -571700-35.515*T+5.807*T*LN(T)
 +1.671E-3*T**2+4*GHSERBB#+3*GHSERNB#; 6000.00  N
REF:117 !
PARAMETER G(TI3B4,TI:B;0) 273.00 -660000-162.241*T+25*T*LN(T)-2E-3*T**2
   +4*GHSERBB#+3*GHSERTI#; 6000.00  N
REF:117 !
$
$###########################################################################
$                   THERMODYNAMIC PARAMETERS: A_CHALC
$###########################################################################
$
 PHASE A_CHALC %  2 2   1 > 
Hexagonal close-packed Cu2S, A-chalcosite. 
>> 0 !
    CONSTITUENT A_CHALC  : CU : S :  !
PARAMETER G(A_CHALC,CU:S;0) 273.00 +2*GHSERCU#+GHSERSS#
   -78474.5-83.8534*T+7.2618*T*LN(T); 6000.00  N
REF:82 !
$
$###########################################################################
$                   THERMODYNAMIC PARAMETERS: ANILITE
$###########################################################################
$
 PHASE ANILITE %  2 1.75   1 > >> 0 !
    CONSTITUENT ANILITE  : CU : S :  !
PARAMETER G(ANILITE,CU:S;0) 273.00 +1.75*GHSERCU#+GHSERSS#
   -76000.8-22.78185*T; 6000.00  N
REF:82 !
$
$###########################################################################
$                   THERMODYNAMIC PARAMETERS: B_CHALC
$###########################################################################
$
 PHASE B_CHALC %  2 2   1 > 
Cu2S, B-chalcosite. 
>> 0 !
    CONSTITUENT B_CHALC  : CU : S :  !
PARAMETER G(B_CHALC,CU:S;0) 273.00 +2*GHSERCU#+GHSERSS#
   -79412-56.4306*T+3.0602*T*LN(T); 6000.00  N
REF:82 !
$
$###########################################################################
$                   THERMODYNAMIC PARAMETERS: COVELLITE
$###########################################################################
$
 PHASE COVELLITE %  2 1   1 > >> 0 !
    CONSTITUENT COVELLITE  : CU : S :  !
PARAMETER G(COVELLITE,CU:S;0) 273.00 +GHSERCU#+GHSERSS#
   -52804.7-6.6291*T; 6000.00  N
REF:82 !
$
$###########################################################################
$                   THERMODYNAMIC PARAMETERS: CU2S
$###########################################################################
$
 PHASE CU2S %  3 2 1 1 > 
Fcc-structured.
>> 1 !
    CONSTITUENT CU2S  : CU%,FE : S : S,VA% :  !
PARAMETER G(CU2S,CU:S:VA;0) 273.00 +GDIG#; 6000.00  N
REF:82 !
PARAMETER G(CU2S,FE:S:VA;0) 273.00 -20000+2*GHSERFE#
   +GHSERSS#; 6000.00  N
REF:pov15 !
PARAMETER G(CU2S,CU:S:S;0) 273.00 -82000+GDIG#+GHSERSS#; 6000.00  N
REF:pov15 !
PARAMETER G(CU2S,FE:S:S;0) 273.00 -20000+2*GHSERFE#+2*GHSERSS#; 6000.00  N
REF:pov15 !
PARAMETER L(CU2S,CU,FE:S:VA;0) 273.00 -200000; 6000.00  N
REF:pov15 !
PARAMETER L(CU2S,CU,FE:S:VA;1) 273.00 +150000; 6000.00  N
REF:pov15 !
PARAMETER L(CU2S,CU,FE:S:VA;2) 273.00 -100000; 6000.00  N
REF:pov15 !
PARAMETER L(CU2S,CU,FE:S:S;0) 273.00 -300000; 6000.00  N
REF:pov15 !
PARAMETER L(CU2S,CU,FE:S:S;1) 273.00 -300000; 6000.00  N
REF:pov15 !
PARAMETER L(CU2S,CU,FE:S:S;2) 273.00 -300000; 6000.00  N
REF:pov15 !
PARAMETER L(CU2S,CU:S:S,VA;0) 273.00 -165000; 6000.00  N
REF:pov15 !
PARAMETER L(CU2S,FE:S:S,VA;0) 273.00 -300000; 6000.00  N
REF:pov15 !
$
$###########################################################################
$                   THERMODYNAMIC PARAMETERS: DIGENITE
$###########################################################################
$
 PHASE DIGENITE %  3 2   1   1 > 
Use for equilibrium calculation only. 
>> 1 !
    CONSTITUENT DIGENITE  : CU%,FE%,VA : CU,VA% : S :  !
PARAMETER G(DIGENITE,CU:CU:S;0) 273.00 +3*GHSERCU#+GHSERSS#
 -49.382*T; 6000.00  N
REF:82 !
PARAMETER G(DIGENITE,FE:CU:S;0) 273.00 +2*GHSERFE#+GHSERCU#
 +GHSERSS#; 6000.00  N
REF:82 !
PARAMETER G(DIGENITE,VA:CU:S;0) 273.00 +GHSERCU#+GHSERSS#
 +100000; 6000.00  N
REF:82 !
PARAMETER G(DIGENITE,CU:VA:S;0) 273.00 +GDIG#; 6000.00  N
REF:82 !
PARAMETER G(DIGENITE,FE:VA:S;0) 273.00 +2*GHSERFE#+GHSERSS#; 6000.00  N
REF:82 !
PARAMETER G(DIGENITE,VA:VA:S;0) 273.00 +GHSERSS#+105281; 6000.00  N
REF:82 !
$----------------------Interaction parameters----------------------
PARAMETER L(DIGENITE,CU,VA:VA:S;0) 273.00 -154893+51.3874*T; 6000.00  N
REF:82 !
PARAMETER L(DIGENITE,CU,FE:VA:S;0) 273.00 -81000; 6000.00  N
REF:82 !
PARAMETER L(DIGENITE,CU,FE,VA:VA:S;0) 273.00 -900000; 6000.00  N
REF:82 !
PARAMETER L(DIGENITE,FE,VA:VA:S;0) 273.00 -550000; 6000.00  N
REF:82 !
$
$###########################################################################
$                   THERMODYNAMIC PARAMETERS: DISULF
$###########################################################################
$
 PHASE DISULF %  2 1   2 > 
Pyrite, FeS2. 
>> 0 !
    CONSTITUENT DISULF  : FE : S :  !
PARAMETER G(DISULF,FE:S;0) 273.00 +GHSERFE#+2*GHSERSS#
   -177763+48.567*T; 6000.00  N
REF:82 !
$
$###########################################################################
$                   THERMODYNAMIC PARAMETERS: DJURLEITE
$###########################################################################
$
 PHASE DJURLEITE %  2 1.93   1 > >> 0 !
    CONSTITUENT DJURLEITE  : CU : S :  !
PARAMETER G(DJURLEITE,CU:S;0) 273.00 +1.93*GHSERCU#+GHSERSS#
   -79718.6-30.97899*T; 6000.00  N
REF:82 !
$
$###########################################################################
$                   THERMODYNAMIC PARAMETERS: FC_MONO
$###########################################################################
$
PHASE FC_MONO %  1   1 > 
Monoclinic sulfur (high T) 
>> 0 !
CONSTITUENT FC_MONO  : S :  !
PARAMETER G(FC_MONO,S;0) 273.00 +GHSERSS#+188.29+2.8932*T
 -0.57614*T*LN(T); 6000.00  N
REF:0 !
$
$###########################################################################
$                   THERMODYNAMIC PARAMETERS: FC_ORTHO
$###########################################################################
$
 PHASE FC_ORTHO %  1   1 > 
Orthorhombic Sulfur (low T). 
>> 0 !
    CONSTITUENT FC_ORTHO  : S :  !
PARAMETER G(FC_ORTHO,S;0) 273.00 +GHSERSS#; 6000.00  N
REF:0 !
$
$###########################################################################
$                   THERMODYNAMIC PARAMETERS: FES_P
$###########################################################################
$
 PHASE FES_P %  2 1   1 > 
Fe-rich Fe,Mn-sulfide. 
>> 0 !
    CONSTITUENT FES_P  : FE%,MN : S :  !
PARAMETER G(FES_P,FE:S;0) 273.00 -71292-201.349*T+24.2116*T*LN(T)
   -0.003402*T**2+GHSERFE#+GHSERSS#; 6000.00  N
REF:81 !
PARAMETER G(FES_P,MN:S;0) 273.00 -174952-368.385*T+48.2649*T*LN(T)
   -0.01153*T**2+GHSERMN#+GHSERSS#; 6000.00  N
REF:81 !
PARAMETER L(FES_P,FE,MN:S;0) 273.00 +8500; 6000.00  N
REF:81 !
PARAMETER L(FES_P,FE,MN:S;1) 273.00 +5500; 6000.00  N
REF:81 !
$
$###########################################################################
$                   THERMODYNAMIC PARAMETERS: MNS_Q
$###########################################################################
$
 PHASE MNS_Q %  2 1   1 > >> 1 !
    CONSTITUENT MNS_Q  : CU,FE,MN% : S :  !
PARAMETER G(MNS_Q,CU:S;0) 273.00 +GHSERCU#+GHSERSS#; 6000.00  N
REF:pov09 !
PARAMETER G(MNS_Q,FE:S;0) 273.00 -70100-201.349*T+24.2116*T*LN(T)
   -0.003402*T**2+GHSERFE#+GHSERSS#; 6000.00  N
REF:81 !
PARAMETER G(MNS_Q,MN:S;0) 273.00 -182867-368.385*T+48.2648*T*LN(T)
   -0.01153*T**2+GHSERMN#+GHSERSS#; 6000.00  N
REF:81 !
PARAMETER L(MNS_Q,CU,FE:S;0) 273.00 -110000; 6000.00  N
REF:pov09 !
PARAMETER L(MNS_Q,CU,FE:S;1) 273.00 +1E-8; 6000.00  N
REF:pov09 !
PARAMETER L(MNS_Q,CU,MN:S;0) 273.00 -110000; 6000.00  N
REF:pov09 !
PARAMETER L(MNS_Q,CU,MN:S;1) 273.00 +1e-8; 6000.00  N
REF:pov09 !
PARAMETER L(MNS_Q,FE,MN:S;0) 273.00 +8500; 6000.00  N
REF:81 !
PARAMETER L(MNS_Q,FE,MN:S;1) 273.00 +5500; 6000.00  N
REF:81 !
$
$###########################################################################
$                   THERMODYNAMIC PARAMETERS: PYRR
$###########################################################################
$
 PHASE PYRR %  2 1   1 > 
(Cu,Fe)S pyrrhotite, hexagonal close-packed, 
for thermodynamic equilibrium calculations only. 
>> 0 !
    CONSTITUENT PYRR  : CU,FE,VA : S :  !
PARAMETER G(PYRR,CU:S;0) 273.00 +GHSERCU#+GHSERSS#; 6000.00  N 
REF:82 !
PARAMETER G(PYRR,FE:S;0) 273.00 +GHSERFE#+GHSERSS#-107518
   -18.19*T+1.78*T*LN(T); 6000.00  N
REF:82 !
PARAMETER G(PYRR,VA:S;0) 273.00 +GHSERSS#+258600; 6000.00  N
REF:82 !
$----------------------Interaction parameters----------------------
PARAMETER L(PYRR,CU,FE:S;0) 273.00 -90000; 6000.00  N
REF:82 !
PARAMETER L(PYRR,FE,VA:S;0) 273.00 -407000+10*T; 6000.00  N
REF:82 !
PARAMETER L(PYRR,FE,VA:S;1) 273.00 +60000+20*T; 6000.00  N
REF:82 !
$
$###########################################################################
$                   THERMODYNAMIC PARAMETERS: TIS
$###########################################################################
$
 PHASE TIS %  2 1   1 > >> 1 !
    CONSTITUENT TIS  : TI : S :  !
PARAMETER G(TIS,TI:S;0) 273.00 +GHSERTI#+GHSERSS#
   -87724-125.24*T; 6000.00  N
REF:pov09 !
$
$###########################################################################
$                   THERMODYNAMIC PARAMETERS: TI4C2S2
$###########################################################################
$
 PHASE TI4C2S2 %  3 4   2   2 > >> 2 !
    CONSTITUENT TI4C2S2  : TI : C : S :  !
PARAMETER G(TI4C2S2,TI:C:S;0) 273.00 +4*GHSERTI#+2*GHSERCC#+2*GHSERSS#
  -449804-348*T; 6000.00  N
REF:pov09 !
$
$###########################################################################
$                   THERMODYNAMIC PARAMETERS: FE17Y2
$###########################################################################
$
 PHASE FE17Y2 %  2 17   2 > >> 1 !
    CONSTITUENT FE17Y2  : FE : Y :  !
PARAMETER G(FE17Y2,FE:Y;0) 273.00 +17*GHSERFE#+2*GHSERYY#
  -6380-1.9*T; 6000.00  N
REF:po12 !
$
$###########################################################################
$                   THERMODYNAMIC PARAMETERS: NI5Y
$###########################################################################
$
 PHASE NI5Y  %  2 5   1 > >> 1 !
    CONSTITUENT NI5Y  :NI : Y :  !
PARAMETER G(NI5Y,NI:Y;0) 273.00 +5*GHSERNI#+GHSERYY#
 -186706+31.187*T; 6000.00  N 
REF:212 !
$
$###########################################################################
$                   THERMODYNAMIC PARAMETERS: OXIDE PHASES
$###########################################################################
$
 TYPE_DEFINITION ( GES A_P_D CORUND MAGNETIC  -3.0    0.28 !
 PHASE CORUND  %(  2 2   3 > corund-structured (Al,Cr,Fe)2O3 >> 2 !
   CONSTITUENT CORUND  :AL%,CR%,FE,NI : O :  !
PARAMETER G(CORUND,AL:O;0) 273.00 +GAL2O3#; 6000.00  N 
REF:200 !
PARAMETER G(CORUND,CR:O;0) 273.00 +GCR2O3#; 6000.00  N 
REF:198 !
PARAMETER G(CORUND,FE:O;0) 273.00 +GFE2O3#; 6000.00  N 
REF:196 !
PARAMETER G(CORUND,NI:O;0) 273.00 +2*GHSERNI#
+3*GHSEROO#; 6000.00  N 
REF:pov12 !
PARAMETER L(CORUND,CR,FE:O;0) 273.00 -100000+50*T; 6000.00  N 
REF:pov12 !
PARAMETER L(CORUND,AL,CR:O;0) 273.00 +120000-50*T; 6000.00  N 
REF:pov12 !
PARAMETER L(CORUND,AL,CR:O;1) 273.00 +1e-8; 6000.00  N 
REF:pov12 !
PARAMETER L(CORUND,AL,FE:O;0) 273.00 +100000; 6000.00  N 
REF:pov12 !
PARAMETER L(CORUND,AL,NI:O;0) 273.00 +200000; 6000.00  N 
REF:pov12 !
PARAMETER TC(CORUND,CR:O;0) 273.00 308.6; 6000.00  N 
REF:198 !
PARAMETER BMAGN(CORUND,CR:O;0) 273.00 3; 6000.00  N 
REF:198 !
PARAMETER TC(CORUND,FE:O;0) 273.00 -2867; 6000.00  N 
REF:196 !
PARAMETER BMAGN(CORUND,FE:O;0) 273.00 -25.1; 6000.00  N 
REF:196 !
$
 PHASE HALITE  %  2 1   1 > halite-structured (Cr,Fe,Ni)O >> 2 !
   CONSTITUENT HALITE  :AL,CR,FE%,NI% : O :  !
PARAMETER G(HALITE,AL:O;0) 273.00 0.33333*GAL2O3#
+0.33333*GHSERAL#+200000; 6000.00  N 
REF:pov12 !
PARAMETER G(HALITE,CR:O;0) 273.00 0.33333*GCR2O3#
+0.33333*GHSERCR#+100000; 6000.00  N 
REF:pov12 !
PARAMETER G(HALITE,FE:O;0) 273.00 +GFEO#; 6000.00  N 
REF:199 !
PARAMETER G(HALITE,NI:O;0) 273.00 +GNIO#; 6000.00  N 
REF:199 !
PARAMETER L(HALITE,AL,CR:O;0) 273.00 +1e-8; 6000.00  N 
REF:pov12 !
PARAMETER L(HALITE,AL,NI:O;0) 273.00 +1e-8; 6000.00  N 
REF:pov12 !
PARAMETER L(HALITE,AL,FE:O;0) 273.00 +1e-8; 6000.00  N 
REF:pov12 !
PARAMETER L(HALITE,CR,FE:O;0) 273.00 -50000; 6000.00  N 
REF:pov12 !
PARAMETER L(HALITE,CR,NI:O;0) 273.00 -50000; 6000.00  N 
REF:pov12 !
PARAMETER L(HALITE,FE,NI:O;0) 273.00 -21995.73+19.74*T; 6000.00  N 
REF:199 !
PARAMETER L(HALITE,FE,NI:O;1) 273.00 -3335.37; 6000.00  N 
REF:199 !
$
 PHASE HF1O2_M  %  2 0.33333  0.66667  > monoclinic, 
strengthening dispersoid >> 2 !
    CONSTITUENT HF1O2_M  :HF : O:  !
PARAMETER G(HF1O2_M,HF:O;0) 273.00 +0.333333*GHF1O2_S#; 6000.00  N 
  REF:195 !
$
 PHASE HF1O2_T  %  2 0.33333  0.66667  > tetragonal >> 1 !
    CONSTITUENT HF1O2_T  :HF : O:  !
PARAMETER G(HF1O2_T,HF:O;0) 273.00 +0.333333*GHF1O2_S#
 +2736-1.333333*T; 6000.00  N
REF:195 !
$
 PHASE HF1O2_C  %  2 0.33333  0.66667  > cubic >> 1 !
    CONSTITUENT HF1O2_C  :HF : O:  !
PARAMETER G(HF1O2_C,HF:O;0) 273.00 +0.333333*GHF1O2_S#
 +6473.3333-2.66667*T; 6000.00  N
REF:195 !
$
 PHASE LA2O3_A  %  2 2   3 > hexagonal, strengthening dispersoid >> 2 !
    CONSTITUENT LA2O3_A  :LA : O :  !
PARAMETER G(LA2O3_A,LA:O;0) 273.00 +GLA2O3D#; 6000.00 N 
REF:204 !
$
 PHASE LA2O3_H  %  2 2   3 > ordered hexagonal >> 1 !
    CONSTITUENT LA2O3_H  :LA : O :  !
PARAMETER G(LA2O3_H,LA:O;0) 273.00 +GLA2O3H#; 6000.00 N 
REF:204 !
$
 PHASE LA2O3_C  %  2 2   3 > cubic >> 1 !
    CONSTITUENT LA2O3_C  :LA : O :  !
PARAMETER G(LA2O3_C,LA:O;0) 273.00 +GLA2O3X#; 6000.00 N 
REF:204 !
$
 PHASE SIO2  %  2 1   2 > Low Quartz >> 2 !
    CONSTITUENT SIO2  :SI : O :  !
PARAMETER G(SIO2,SI:O;0) 273.00 +GSIO2#; 6000.00  N 
REF:201 !
$
 PHASE SPINEL  %  3 1   2 4 > >> 2 !
    CONSTITUENT SPINEL  :AL,CR,FE%,NI% : AL,CR%,FE,NI : O :  !
PARAMETER G(SPINEL,CR:FE:O;0) 273.00 +GHSERCR#+2*GHSERFE#+4*GHSEROO#
 -1200000+350*T-10*T*LN(T); 6000.00  N 
REF:pov12 !
PARAMETER G(SPINEL,FE:FE:O;0) 273.00 +3*GHSERFE#+4*GHSEROO#
 -1150000+440*T-10*T*LN(T); 6000.00  N 
REF:pov12 !
PARAMETER G(SPINEL,NI:AL:O;0) 273.00 +2*GHSERAL#+GHSERNI#+4*GHSEROO#
 -1900000+320*T+12*T*LN(T)-0.004*T**2; 6000.00  N 
REF:pov12 !
PARAMETER G(SPINEL,CR:AL:O;0) 273.00 +2*GHSERAL#+GHSERCR#
+4*GHSEROO#; 6000.00  N 
REF:pov12 !
PARAMETER G(SPINEL,FE:AL:O;0) 273.00 +2*GHSERAL#+GHSERFE#
+4*GHSEROO#-1975000+425*T-10*T*LN(T); 6000.00  N 
REF:pov12 !
PARAMETER G(SPINEL,FE:NI:O;0) 273.00 +2*GHSERNI#+GHSERFE#
+4*GHSEROO#-500000+325*T-10*T*LN(T); 6000.00  N 
REF:pov12 !
PARAMETER G(SPINEL,NI:FE:O;0) 273.00 +2*GHSERFE#+GHSERNI#+4*GHSEROO#
 -1000000+325*T-10*T*LN(T); 6000.00  N 
REF:pov12 !
PARAMETER G(SPINEL,NI:CR:O;0) 273.00 +2*GHSERCR#+GHSERNI#+4*GHSEROO#
 -1240000+300*T-10*T*LN(T); 6000.00  N 
REF:pov12 !
PARAMETER G(SPINEL,CR:NI:O;0) 273.00 +2*GHSERNI#+GHSERCR#
+4*GHSEROO#; 6000.00  N 
REF:pov12 !
PARAMETER G(SPINEL,FE:CR:O;0) 273.00 +2*GHSERCR#+GHSERFE#+4*GHSEROO#
 -1420000+425*T-10*T*LN(T); 6000.00  N 
REF:pov12 !
PARAMETER G(SPINEL,NI:NI:O;0) 273.00 +3*GHSERNI#+4*GHSEROO#; 6000.00  N 
REF:pov12 !
PARAMETER G(SPINEL,CR:CR:O;0) 273.00 +GCR3O4#; 6000.00  N 
REF:pov12 !
PARAMETER G(SPINEL,AL:AL:O;0) 273.00 +3*GHSERAL#+4*GHSEROO#; 6000.00  N 
REF:pov12 !
PARAMETER G(SPINEL,AL:CR:O;0) 273.00 +1*GHSERAL#+2*GHSERCR#
 +4*GHSEROO#; 6000.00  N 
REF:pov12 !
PARAMETER G(SPINEL,AL:FE:O;0) 273.00 +1*GHSERAL#+2*GHSERFE#
 +4*GHSEROO#; 6000.00  N 
REF:pov12 !
PARAMETER G(SPINEL,AL:NI:O;0) 273.00 +1*GHSERAL#+2*GHSERNI#
 +4*GHSEROO#; 6000.00  N 
REF:pov12 !
PARAMETER L(SPINEL,NI:CR,FE:O;0) 273.00 +120000-80*T; 6000.00  N 
REF:pov12 !
PARAMETER L(SPINEL,NI:AL,CR:O;0) 273.00 +100000; 6000.00  N 
REF:pov12 !
PARAMETER L(SPINEL,NI:AL,FE:O;0) 273.00 +100000; 6000.00  N 
REF:pov12 !
PARAMETER L(SPINEL,FE:AL,CR:O;0) 273.00 +1e-8; 6000.00  N 
REF:pov12 !
$
 PHASE TIO2  %  2 1   2 > Note: fully oxidized compound 
without oxygen vacancies >> 2 !
    CONSTITUENT TIO2  :TI : O :  !
PARAMETER G(TIO2,TI:O;0) 273.00 -976986.6+484.74037*T-77.76175*T*LN(T)
  -67156800*T**(-2)+1683920*T**(-1); 6000.00  N 
REF:202 !
$
 PHASE TI2O3  %  2 2   3 > >> 1 !
    CONSTITUENT TI2O3  :TI : O :  !
PARAMETER G(TI2O3,TI:O;0) 273.00 +GTI2O3#; 6000.00  N 
REF:202 !
$
 PHASE TRID  %  2 1   2 > Tridymite >> 1 !
    CONSTITUENT TRID  :SI : O :  !
PARAMETER G(TRID,SI:O;0) 273.00 +GTRID#; 6000.00  N 
REF:201 !
$
 PHASE Y2O3_C  %  2 2   3 > cubic Yttrium oxide, 
strengthening dispersoid >> 2 !
    CONSTITUENT Y2O3_C  :Y : O :  !
PARAMETER G(Y2O3_C,Y:O;0) 273.00 +GY2O3C#; 6000.00  N 
REF:211 !
$
 PHASE Y2O3_H  %  2 2   3 > hexagonal Yttrium oxide, 
strengthening dispersoid >> 2 !
    CONSTITUENT Y2O3_H  :Y : O :  !
PARAMETER G(Y2O3_H,Y:O;0) 273.00 +GY2O3H#; 6000.00  N 
REF:211 !

$
 PHASE O1_GAS % 1  1.0 > for thermodynamic properties calculations only >> 0 !
    CONSTITUENT O1_GAS :O : !
PARAMETER G(O1_GAS,O;0)
 273.00 GHSEROO#; 6000.00  N
REF:0 !

$*****************************************************************************
$
$ E) List of references
$
$*****************************************************************************
$
A00201-0    unary               A.T. Dinsdale, 
                                  SGTE Data of pure elements, 
                                  CALPHAD, Vol. 15, No. 4, pp 317-425, 1991.
A00050-10   Al-C-Fe             K.C.H. Kumar, V. Raghavan, 
                                  A thermodynamic analysis of the Fe-C-Al system, 
                                  J. Alloy Phase diagr., Vol. 12, pp 275-286, 1991. 
A00042-11   C-Cr-Fe-Ni-V-W      B.J. Lee, 
                                  On the stability of Cr-Carbides, 
                                  CALPHAD, Vol. 16, pp 121-149, 1992.
A00040-12   Al-C-Cr-Cu-Fe-Mn-Ni-Si...  J. Miettinen, 
                                  Thermodynamic substitutional solution data for steels, 
                                  Report TKK-MK-76, pp 1-24, 1999.			
A00003-13   Cr-Fe-Ni            J. Miettinen, 
                                  Thermodynamic reassessment of the Fe-Cr-Ni system with emphasis on the iron-rich corner, 
                                  CALPHAD, Vol. 23, No. 2, pp 231-248, 1999.
A00029-14   C-Fe                P. Gustaffson, 
                                  A thermodynamic evaluation of the Fe-C system, 
                                  Scand. J. Met., Vol. 14, pp 259-267, 1985.
A00022-15   C-Fe-Mn-V           W. Huang, 
                                  Thermodynamic properties of the Fe-Mn-V-C system, 
                                  Met. Trans., Vol. 22A, pp 1911-1920, 1991.
A00093-16   C-Fe-N-Nb-Ti        B.J. Lee, 
                                  A Thermodynamic assessment of the Fe-Nb-Ti-C-N system, 
                                  Metal. Mater. Trans., Vol. 32A, 2423-2439, 2001.
A00092-17   C-Mo-Ti             J.H. Shim, C.S. Oh, D.N. Lee, 
                                  A thermodynamic evaluation of the Ti-Mo-C system, 
                                  Metall. Mater. Trans., Vol. 27B, No. 12, pp 955-966, 1996.
A00102-18   C-Fe-Mo-W           P. Gustafson, 
                                  A thermodynamic evaluation of the Co-Fe-Mo-W system, 
                                  Z. Metallkd., Vol. 79, No. 7, pp 421-425, 1988.
A00094-19   C-Nb-W              W. Huang , M. Selleby, 
                                  Thermodynamic assessment of the Nb-W-C system, 
                                  Z. Metallkd., Vol. 88, No. 1, pp 55-62, 1997.
A00101-20   C-Co-Fe-Ni-W        A. F. Guillermet, 
                                  The Co-Fe-Ni-W-C phase diagram: a thermodynamic description and calculated sections 
                                  for (Co-Fe-Ni) bonded cemented WC tools, 
                                  Z. Metallkd., Vol. 80,  No. 2, pp 83-94, 1989. 
A00036-21   C-Cr-Ti             J. C. Schuster, Y. Du, 
                                  Thermodynamic description of the system Ti-Cr-C, 
                                  CALPHAD, Vol. 23, No. 3-4, pp 393-408, 1999.
A00066-22   Cr-Fe-Mn-N          K. Frisk, C. Qiu, 
                                  A thermodynamic evaluation of the solubility of N in solid and liquid Cr-Fe-Mn alloys, 
                                  Z. Metallkd., Vol. 85, pp 60-69, 1994.
A00034-23   Cr-Cu-Fe-Mn-Mo-Ni-Si-V... J. Miettinen, 
                                  Approximate thermodynamic solution phase data for steels, 
                                  CALPHAD, Vol. 22, No. 2, pp 275-300, 1998.
A00010-24   C-Fe-Si             J. Lacaze, B. Sundman, 
                                  An assessment of the Fe-C-Si system, 
                                  Metall. Trans., Vol. 22A, pp 2211-2223, 1991.
A00028-25   C-Fe-Si             J. Miettinen, 
                                  Reassessed thermodynamic solution phase data for ternary Fe-Si-C system, 
                                  CALPHAD, Vol. 22, No. 2, pp 231-256, 1998.
A00008-26   C-Fe-N              H. Du, M. Hillert, 
                                  An assessment of the Fe-C-N system, 
                                  Z. Metallkd., Vol. 82, No. 4, pp 310-316, 1991.
A00015-27   C-Fe-Mo             J. O. Andersson, 
                                  A termodynamic evaluation of the Fe-Mo-C system, 
                                  CALPHAD, Vol. 12, No. 1, pp 9-23, 1988.
A00031-28   Cr-Fe-Si,Fe-Ni-Si   J. Miettinen, 
                                  Thermodynamic description of solution phases of systems Fe-Cr-Si and Fe-Ni-Si 
                                  with low silicon contents and with application to stainless steels, 
                                  CALPHAD, Vol. 23, No. 2, pp 249-262, 1999.
A00030-29   Mn-based            J. Miettinen, 
                                  Thermodynamic solution phase data for binary Mn-based systems, 
                                  CALPHAD, Vol. 25, No. 1, pp 43-58, 2001.
A00090-30   Fe-N-Ni             K.Frisk, 
                                  A Thermodynamic evaluation of the Fe-Ni-N system, 
                                  Z. Metallkd., Vol. 82, No. 1, pp 59-66, 1991.
A00046-31   C-Fe-Ni             A. Gabriel, P. Gustaffson, 
                                  A thermodynamic evaluation of the C-Fe-Ni system, 
                                  CALPHAD, Vol. 11, pp 203-218, 1987.
A00021-32   Fe-N-V              H. Ohtani, M. Hillert, 
                                  A thermodynamic assessment of the Fe-N-V system, 
                                  CALPHAD, Vol. 15, No. 1, pp 25-39, 1991.
A00116-34   C-Cr-Fe-Mo-V        A. Kroupa, J. Havrankova, M. Svoboda and J. Vrestal, 
                                  Phase diagram in the iron-rich corner of the Fe-Cr-Mo-V-C system below 1000 K, 
                                  J. Phase Equilib.,Vol. 22, No. 3, pp 312-323, 2001.
A00114-35   C-Co-Cr-Si          G. Ghosh, G.B. Olson, 
                                  Precipitation of paraequilibrium cementite: experiments, and thermodynamic and kinetic modeling, 
                                  Acta Mater., Vol. 50, pp 2099-2119, 2002.
A00087-36   Cr-Fe-N-Ni          K. Frisk, 
                                  A thermodynamic evaluation of the Cr-Fe-Ni-N system, 
                                  Z. Metallkd., Vol. 82, No. 2, pp 108-117, 1991.
A00119-38   C-Mo-V, Mo-V        K. Frisk, 
                                  Thermodynamic analysis of the Mo-V and Mo-V-C systems, 
                                  CALPHAD, Vol. 26, No. 3, pp 459-476, 2002.
000000-39   Cr-Mo-Ni            K. Frisk, 
                                  Trita-Mac-0429, Mat. Res. Centre, Royal Inst. of Tech., Stockholm, 1990.
A00056-40   Fe-Mo-N             K. Frisk, 
                                  Trita-Mac-0433, Mat. Res. Centre, Royal Inst. of Tech., Stockholm, 1990.
000000-41   Fe-Mo-Ni            K. Frisk, 
                                  Trita-Mac-0428, Mat. Res. Centre, Royal Inst. of Tech., Stockholm, 1990. 
A00041-43   Fe-Cr-Si            M. Lindholm, 
                                  A thermodynamic description of the Fe-Cr-Si system with emphasis on the equilibria of the sigma phase, 
                                  J. Phase Equilib., Vol. 18, No. 5, pp 432-440, 1997.			
A00060-44   Cr-Cu,Cu-Nb, Cu-V   M. Haemaelaeinen, K. Jaeaeskelaeinen, R. Luoma, M. Nuotio, P. Taskinen, O. Teppo, 
                                  A thermodynamic analysis of the binary alloy systems Cu-Cr, Cu-Nb and Cu-V, 
                                  CALPHAD, Vol. 14, No. 2, pp 125-137, 1990.
A00061-45   Cr-Nb               J.G. Costa Neto, S.G. Fries, H. Leo Lukas, 
                                  Thermodynamic optimisation of the Nb-Cr system, 
                                  CALPHAD, Vol. 17, No. 3, pp 219-228, 1993.
A00044-46   Cr-Si               C.A. Coughanowr, I. Ansara, H.L. Lukas, 
                                  Assessment of the Cr-Si system, 
                                  CALPHAD, Vol. 18, No.2, pp 125-140, 1994. 
A00067-47   Cr-N, Fe-N, Mo-N    K. Frisk, 
                                  A thermodynamic evaluation of the Cr-N, Fe-N, Mo-N and Cr-Mo-N systems, 
                                  CALPHAD, Vol. 15, No. 1, 79-106, 1991. 
A00073-48   V-N                 H. Ohtani, M. Hillert, 
                                  A thermodynamic assessmant of the V-N system, 
                                  CALPHAD, Vol. 15, No. 1, pp 11-24, 1991.
A00053-51   C-Cr-Fe-Mo          M. Hillert, C. Qiu, 
                                  A reassessment of the Fe-Cr-Mo-C system, 
                                  J. Phase Equilib., Vol. 13, No. 5, pp 512-521, 1992.
A00081-52   C-Cr-Fe-V           B.J. Lee, D.N. Lee, 
                                  A thermodynamic evaluation of the Fe-Cr-V-C system, 
                                  J. Phase Equilib., Vol. 13, No. 4, pp 349-364, 1992.
A00085-53   Fe-Mn-Si            A. Forsberg, J. Agren, 
                                  Thermodynamic evaluation of the Fe-Mn-Si system and the gamma/epsilon martensitic transformation, 
                                  J. Phase Equilib., Vol. 14, No. 3, pp 354-363, 1993.
A00108-55   Fe-Mo-W             P. Gustafson, 
                                  An experimental study and a thermodynamic evaluation of the Fe-Mo-W system, 
                                  Z. Metallkd., Vol. 79, No. 6, pp 388-396, 1988.
A00103-57   C-Cr-Fe-W           P. Gustafson, 
                                  A thermodynamic evaluation of the C-Cr-Fe-W system, 
                                  Metall. Trans., Vol. 19A, pp 2547-2554, 1988.
A00043-58   C-Cr-Fe-Mn          B.J. Lee, 
                                  Thermodynamic evaluation of the Fe-Cr-Mn-C  system, 
                                  Metall. Trans. A, Vol. 24A, pp 1017-1025, 1993.
A00104-59   Cr-Fe-W             P. Gustafson, 
                                  An experimental study and thermodynamic evaluation of the Cr-Fe-W system, 
                                  Metall. Trans., Vol. 19A, pp 2531-2546, 1988.
A00122-60   Mn-Si               P.-Y. Chevalier, E. Fischer, A. Rivet, 
                                  A thermodynamic evaluation of the Mn-Si system, 
                                  CALPHAD, Vol. 19, pp 57-68, 1995.
A00123-61   Cr-Fe-Mo-C          C. Qiu, 
                                  An analysis of the Cr-Fe-Mo-C system and modification of thermodynamic parameters, 
                                  ISIJ Int., Vol. 32, pp 1117-1127, 1992.
A00124-62   Fe-Cr-Mn-C          B.J. Lee, 
                                  A thermodynamic evaluation of the Fe-Cr-Mn-C system, 
                                  Metall. Trans., Vol. 24A, pp 1017-1025, 1993.
A00125-63   Fe-Mo-C             J.O. Andersson, 
                                  A thermodynamic evaluation of the Fe-Mo-C system, 
                                  CALPHAD, Vol. 12, pp 9-23, 1988. 
A00126-64   Cr-N,Fe-N,Mo-N and Cr-Mo-N   K. Frisk, 
                                  A thermodynamic evaluation of the Cr-N,Fe-N,Mo-N and Cr-Mo-N systems, 
                                  CALPHAD, Vol. 15, pp 79-106, 1991.
A00128-66   Mn-N                C.Qiu, A.F.Guillermet, 
                                  Predicative approach to the entropy of manganese nitrides and calculation of the Mn-N phase diagram, 
                                  Z. Metallkd., Vol. 84, No. 1, pp 11-22, 1993.
A00129-67   Ni-N                A.F.Guillermet, K.Frisk, 
                                  Thermodynamic properties of Ni nitrides and phase stability in the Ni-N system, 
                                  Int. J. Thermophys., Vol. 12, No. 2, pp 417-431, 1991.
A00130-68   Fe-Cr-V-C           B.J. Lee, D.N.Lee, 
                                  A thermodynamic evaluation of the Fe-Cr-V-C system, J. Phase Equilib., Vol. 13, pp 349-364, 1992.
A00133-71   Z-phase             H.K. Danielsen, J. Hald, 
                                  "Z-phase in 9-12% Cr Steels",  newer Z-phase assessment by Hilmar Danielsen from 2006-11-01.
A00135-73   Co-Cr, C-Co-Cr      A. Kusoffsky, B. Jansson, 
                                  A thermodynamic evaluation of the Co-Cr and the C-Co-Cr systems, 
                                  CALPHAD, Vol.21, pp 321-333, 1997.
A00136-74   Fe-Co               A.F. Guillermet, 
                                  Critical evaluation of the thermodynamic propereties of the iron-cobalt system, 
                                  High Temp.-High Press., Vol.19, pp 477-499, 1987.
A00137-75   Fe-Co-C             A.F. Guillermet, 
                                  Thermodynamic properties of the Fe-Co-C system, 
                                  Z. Metallkd., Vol. 79, pp 317-329, 1988. 
A00138-76   Co-Ni-C,Fe-Co-Ni-C  A.F. Guillermet, 
                                  Thermodynamic properties of the Fe-Co-Ni-C system, 
                                  Z. Metallkd., Vol. 79, pp 524-536, 1988. 
$ next one: original assessment is 1999, A00140 (pov09)
A00139-77   Co-Mo               A.V. Davydov, U.R. Kattner, 
                                  Revised thermodynamic description for the Co-Mo system (short communications), 
                                  J. Phase Equilib., Vol.24, pp 209-211, 2003. 
A00140-78   Co-Mo               A.V. Davydov, U.R. Kattner, 
                                  Thermodynamic assessment of the Co-Mo system, 
                                  J. Phase Equilib., Vol. 20, pp 5-16, 1999. 
A00141-79(=A00101-20)   Co-Fe-Ni-W-C  A.F. Guillermet, 
                                  The Co-Fe-Ni-W-C phase diagram: 
                                  a thermodynamic description and calculated sections for (Co-Fe-Ni) bonded cemented WC tools, 
                                  Z. Metallkd., Vol. 80, pp 83-94, 1989.
A00142-80   Fe-Cu               M.A. Turchanin, P.G. Agraval and I.V. Nikolaenko, 
                                  Thermodynamics of alloys and phase equilibria in the copper-iron system, 
                                  J. Phase Equilib., Vol. 24, No. 4, pp 307-319, 2003.
A00032-81   Fe-FeS-MnS-Mn       J. Miettinen, B. Hallstedt, 
                                  Thermodynamic assessment of the Fe-FeS-MnS-Mn system, 
                                  CALPHAD, Vol. 22, No. 2, pp 257-273, 1998.
A00151-82   Fe-Cu-S             B.-J. Lee, B. Sundman, S.I. Kim, K.-G. Chin, 
                                  Thermodynamic calculations on the stability of Cu2S in low carbon steels, 
                                  ISIJ Int., Vol. 47, No. 1, pp 163-171, 2007.
A00153-84   Cu-Mn               C. He, Y. Du, H.-L. Chen, S. Liu, H. Xu, Y. Ouyang, Z.-K. Liu, 
                                  Thermodynamic modeling of the Cu-Mn system supported by key experiments, 
                                  J. Alloys Cmpds., Vol. 457, pp 233-238, 2008.
A00155-85   Co-Cu               J. Kubista, J. Vrestal, 
                                  Thermodynamics of the liquid Co-Cu system and calculation of phase diagram, 
                                  J. Phase Equilib., Vol. 21, pp 125-129, 2000.
000000-86   Co-Mn		    W. Huang, 
                                  An assessment of the Co-Mn system, 
                                  CALPHAD, Vol. 13, pp 345-, 1989.
