Repository: rohithandanala/Calphad

# Calphad
Python based library for phase diagram calculation.

File: Data/mc_fe_v2.060.tdb (part 12 of 12)
	
                                 A thermodynamic evaluation of the Cr-Ni-W system,
                                 CALPHAD, 11 (1987) 277-292.
000000-139  Ti-W              S. Jonsson, 
                                 Z. Metallkd. 87 (1996) 788-795.
000000-140  W-N               S. Jonsson, 
                                 Z. Metallkd. 84 (1993) 106-117.
000000-142  Co-Fe-N           A. F. Guillermet and S. Jonsson, 
                                 Thermodynamic analysis of the Fe-Co-N system
                                 and predictive approach of the phase diagram, 
                                 Z. für  Metallkde. 83 (1992) 165-175.
A00243-144  Ti-B              X. Ma, C. Li, Z. Du, W. Zhang, 
                                 Thermodynamic assessment of the Ti-B system, 
                                 J. Alloys Cmpd., Vol. 370, pp 149-158, 2004.
000000-145  Fe-Cr-B           K. Yamada, H. Ohtani, M. Hasebe, 
                                 Thermodynamic analysis of the Fe-Cr-B ternary system, 
                                 High Temp. Mater. Proc., Vol. 27, No. 4, pp 269-283, 2009.
A00244-146  Fe-Nb-B           K. Yoshitomi, Y. Nakama, H. Ohtani, M. Hasebe, 
                                 Thermodynamic analysis of the Fe-Nb-B ternary system, 
                                 ISIJ Int., Vol. 48, No. 6, pp 835-844, 2008.
A00206-147  Al-Cu-Si          C.-Y. He, J. Du, H.-L. Chen, H. Xu, 
                                 Experimental investigation and thermodynamic modeling of the Al-Cu-Si system, 
                                 CALPHAD, Vol. 33, pp 200-210, 2009.
A00202-148  Al-Fe-Mg-Mn-Si    Y. Du, Y.A. Chang, S. Liu, B. Huang, F.-Y- Xie, Y. Yang, S.-L. Chen,
                                 Thermodynamic description of the Al-Fe-Mg-Mn-Si system, 
                                 Z. Metallkd., Vol. 96, No. 12, pp 1351-1362, 2005.
A00211-149  Al-Mn-Si          Y. Du, J.C. Schuster,F. Weitzer, N. Krendelsberger, 
                              B. Huang, Z. Jin, W. Gong, Z. Yuan, H. Xu,
                                 A thermodynamic description of the Al-Mn-Si system 
                                 over the entire composition and temperature range, 
                                 Metall. Mater. Trans. A, Vol. 35A, pp 1613-1628, 2004. 
A00327-152  Fe-Co             I. Ohnuma, H. Enoki, O. Ikeda, R. Kainuma, H. Ohtani, B. Sundman, K. Ishida, 
                                 Phase equilibria in the Fe-Co binary system, 
                                 Acta Mater., Vol. 50, pp 379-393, 2002.
000000-153  Cr-Nb-Si          N. David, Y. Cartigny, T. Belmonte, J.M. Fiorani, M. Vilasi, 
                                 Thermodynamic description of the Cr-Nb-Si isothermal section at 1473 K, 
                                 Intermetal., Vol. 14, pp 464-473, 2006
A00251-155  Fe-Al-Mn-C        K.-G. Chin, H.-J. Lee, J.-H. Kwak, J.-Y. Kan, B.-J. Lee, 
                                 Thermodynamic calculation on the stability of (Fe,Mn)3AlC carbide 
                                 in high aluminium steels, 
                                 J. Alloys Cmpd. 505 (2010) 217-223.      
A00252-156  Fe-C              B. Hallstedt, D. Djurovic, J. von Appen, R. Dronskowski, A. Dick, 
                              F. Körmann, T. Hickel, J. Neugebauer, 
                                 Thermodynamic properties of cementite (Fe3C), CALPHAD 34 (2010) 129-133.                     
A00261-158  N-Si              X. Ma, C. Li, F. Wang, W. Zhang, 
                                 Thermodynamic assessment of the Si-N system, 
                                 CALPHAD 27 (2003) 383-388.    
A00272-159  Al-Ti             V.T. Witusiewicz, A.A. Bondar, U. Hecht, S. Rex, T.Ya. Velikanova, 
                                 The Al-B-Nb-Ti system, III. Thermodynamic re-evaluation of 
                                 the constituent binary system Al-Ti, 
                                 J. Alloys Cmpd. 465 (2008) 64-77.
A00229-160  Fe-Ni-Ti          J. De Keyzer, G. Cacciamani, N. Dupin, P. Wollants, 
                                 Thermodynamic modeling and optimization of the Fe-Ni-Ti system, 
                                 CALPHAD, Vol. 33, pp 109-123, 2009. 
A00275-190  B-Ni-Si           T. Tokunaga, K. Nishio, H. Ohtani, M. Hasebe, 
                                 Phase equilbria in the Ni-Si-B system, 
                                 Mater. Trans. 9 (2003) 1651-1654.
A00276-191  Ni-Si-Ti          T. Tokunaga, K. Hashima, H. Ohtani, M. Hasebe, 
                                 Thermodynamic analysis of the Ni-Si-Ti system using thermochemical properties 
                                 determined from ab initio calculations, 
                                 Mater. Trans. 45 (2004) 1507-1514.
A00303-192  B-Fe-Ni           T. Tokunaga, H. Ohtani, M. Hasebe, 
                                 Thermodynamic study of phase equilibria in Ni-Fe-B system, 
                                 Mater. Trans. 46 (2005) 1193-1198.
A00277-193  Ni-Si             T. Tokunaga, K. Nishio, H. Ohtani, M. Hasebe, 
                                 Thermodynamic assessment of the Ni-Si system by incorporating 
                                 ab initio calculations into the CALPHAD approach, 
                                 CALPHAD 27 (2003) 161-168.
A00227-194  C-Hf              H. Bittermann and P. Rogl, 
                                 Critical assessment and thermodynamic calculation of the 
                                 binary system Hafnium-Carbon (Hf-C), 
                                 J. Phase Equilib. 18 (1997) 344-356.
A00256-195  C-Co-Hf-W(-Zr)    J. Bratberg and B. Jansson, 
                                 Thermodynamic evaluation of the C-Co-W-Hf-Zr system 
                                 for cemented carbides applications, 
                                 J. Phase Equilib. Diff. 27 (2006) 213-219.       
A00259-196  Cr-Hf-Y           B.B. Hasek, 
                                 Thermodynamic modeling and first-principles calculations 
                                 of the Cr-Hf-Y ternary system, Thesis, Pennstate University, 2010.       
A00274-197  Fe-La-O           E. Povoden-Karadeniz, A.N. Grundy, M. Chen, T. Ivas, L.J. Gauckler, 
                                 Thermodynamic Assessment of the La-Fe-O system, 
                                 J. Phase Equilib. Diff. 30 (2009) 351.
A00275-198  Cr-O              E. Povoden, N. Grundy, L.J. Gauckler, 
                                 Thermodynamic reassessment of the Cr-O system in the framework of 
                                 solid oxide fuel cell (SOFC) research, 
                                 J. Phase Equilb. Diffus. 27 (2006) 353.
A00276-199  Cr-Fe-Ni-O        L. Kjellqvist, M. Selleby, B. Sundman, 
                                 Thermodynamic modelling of the Cr-Fe-Ni-O system, 
                                 CALPHAD 32 (2008) 577-592.
A00304-200  Al-Mg-O           B. Hallstedt, 
                                 Thermodynamic assessment of the system MgO-Al2O3, 
                                 J. Am. Ceram. Soc. 75 (1992) 1497.
A00278-201  Si-O              B. Hallstedt, 
                                 Thermodynamic assessment of the silicon-oxygen system, 
                                 CALPHAD 16 (1992) 53.
A00279-202  Ti-O              M. Cancarevic, M. Zinkevich, F. Aldinger, 
                                 Thermodynamic description of the Ti-O system using the associate model for the liquid phase, 
                                 CALPHAD 31 (2007) 330.
000000-203  Ti-O              P. Waldner, G. Eriksson, 
                                 Thermodynamic modelling of the system titanium-oxygen, 
                                 CALPHAD 23 (1999) 189.
000000-204  La-Ga-O           M. Zinkevich, S. Geupel, F. Aldinger, A. Durygin, S.K. Saxena, M. Yang, Z.-K. Liu, 
                                 Phase diagram and thermodynamics of the La2O3-Ga2O3 system revisited, 
                                 J. Phys. Chem. Solids 67 (2006) 1901.
A00280-205  Cr-La             W. Chen, M.C. Gao, Oe.N. dogan, P. King, A.D. Rollett, 
                                 Thermodynamic assesment of Cr-rare earth systems, 
                                 J. Phase Equilib. Diffus. 30 (2009) 578.
A00286-211  Al-Si-Y-Oxide     H. Mao, M. Selleby, O. Fabrichnaya, 
                                 Thermodynamic reassessment of the Y2O3-Al2O3-SiO2 system and its subsystems, 
                                 CALPHAD 32 (2008) 399-412.                   
A00287-213  Nb-Ni-Y           N. Mattern, M. Zinkevich, W. Loeser, G. Behr, J. Acker, 
                                 Experimental and thermodynamic assessment of the Nb-Ni-Y system, 
                                 J. Phase Equilb. Diff. 29 (2008) 141-155.             
A00288-214  Al-Hf             T. Wang, Z. Jin, J.-C. Zhao, 
                                 Thermodynamic assessment of the Al-Hf binary system, 
                                 J. Phase Equilib. 23 (2002) 416-423.                   
A00228-215  Hf-Mo-W           G. Shao, 
                                 Thermodynamic assessment of the Hf-Mo and Hf-W systems, 
                                 Intermetal. 10 (2002) 429-434.     
A00258-216  Hf-Nb             G. Ghosh, A. van de Walle, M. Asta, G.B. Olson, 
                                 Phase stability of the Hf-Nb system: From first-principles to CALPHAD, 
                                 CALPHAD 26 (2002) 491-511.       
A00257-217  Al-Hf-Ni          C. Zhang, J. Zhu, Y. Yang, H.-B. Cao, F. Zhang, W.-S. Cao, Y.A. Chang, 
                                 Thermodynamic modeling and experimental investigation of the Ni-rich corner 
                                 of the Ni-Al-Hf system, 
                                 Intermetal. 16 (2008) 139-147.        
A00289-218  Fe-Hf             M. Idbenali, N. Selhauoi, L. Bouirden, C. Servant, 
                                 Thermodynamic assessment of the Fe-Hf binary system, 
                                 J. Alloys Cmpd. 456 (2008) 151-158. 
A00274-219  Hf-O              C. Wang, M. Zinkevich, F. Aldinger, 
                                 The Zirconia-Hafnia system: DTA measurements and thermodynamic calculations, 
                                 J. Am. Ceram. Soc. 89 (2006) 3751-3758. 
A00273-220  Hf-O              D. Shin, R. Arroyave, Z.-K. Liu, 
                                 Thermodynamic modeling of the Hf-Si-O system, 
                                 CALPHAD 30 (2006) 375-386.   
A00000-221  Fe-O              M. Selleby, B. Sundman, 
                                 A reassessment of the Ca-fe-O system, 
                                 CALPHAD 20 (1996) 381.
A00290-222  La-Ni             Z. Du, D. Wang, W. Zhang, 
                                 Thermodynamic assessment of the La-Ni system, 
                                 J. Alloys Cmpd. 264 (1998) 209-213.
A00291-223  Fe-H              M. Zinkevich, N. Mattern, A. Handstein, O. Gutfleisch, 
                                 Thermodynamics of Fe-Sm, Fe-H, and H-Sm systems and its application to the 
                                 hydrogen-disproportionation-desorption-recombination (HDDR) process 
                                 for the system Fe17Sm2-H2, 
                                 J. Alloys Cmpd. 339 (2002) 118-139.
A00292-224  Cu-Fe-Ni          C. Servant, B. Sundman, O. Lyon, 
                                 Thermodynamic assessment of the Cu-Fe-Ni system, 
                                 CALPHAD 25 (2001) 79-95.
A00293-225  Cr-Cu-Fe          L.A. Dreval, M.A. Turchanin, A.R. Abdulov, A.A. Bondar, 
                                 Thermodynamic assessment of the Cu-Fe-Cr phase diagram, 
                                 Chem. Met. Alloys 3 (2010) 132-139.  
A00294-226  Cr-Cu-Ni          T. Ikoma, M. Kajihara, 
                                 Thermodynamic evaluation of phase equilibria in the ternary Cu-Cr-Ni system, 
                                 Mater. Sci. Eng. A 437 (2006) 293-300.    
A00295-227  B-Cu              C.P. Wang, S.H. Guo, A.T. Tang, F.S. Pan, X.J. Liu, K. Ishida, 
                                 Thermodynamic assessments of the Cu-B and Cu-Tm systems, 
                                 J. Alloys Cmpd. 482 (2009) 67-72.     
A00296-228  Cu-Fe-X           C.P. Wang, X.J. Liu, I. Ohnuma, R. Kainuma, K. Ishida, 
                                 Phase equilibria in Fe-Cu-X (X: Co,Cr,Si,V) ternary systems, 
                                 J. Phase Equilib. 23 (2002) 236-245.
000000-229  Fe-C-P            J.-H. Shim, H.-J. Chung, D.N. Lee, 
                                 Thermodynamic assessment of the Fe-C-P system, 
                                 Z. Metallkd. 91 (2000) 114-120. 
A00297-230  Cr-Fe-P           J. Miettinen, 
                                 Thermodynamic description of Cr-P and Fe-Cr-P systems at low phosphorus contents, 
                                 CALPHAD 23 (1999) 141-154.
000000-231  Ni-P              J.-H. Shim, H.-J. Chung, D.N. Lee, 
                                 Calculation of phase equilibria and evaluation of glass-forming ability of Ni-P alloys, 
                                 J. Alloys Cmpd. 282 (1999) 175-181.
A00298-232  Fe-Nb-P           T. Tokunaga, N. Hanaya, H. Ohtani, M. Hasebe, 
                                 Thermodynamic analysis of phase equilibria in the Fe-Nb-P ternary system, 
                                 ISIJ Int. 49 (2009) 947-956.
A00299-233  Fe-Ti-P           H. Ohtani, N. Hanaya, M. Hasebe, S.-I. Teraoka, M. Abe, 
                                 Thermodynamic analysis of the Fe-Ti-P ternary system by incorporationg 
                                 first-principles calculations into the CALPHAD approach, 
                                 CALPHAD 30 (2006) 147-158.
A00300-234  Al-Fe-P           C. Wu, W. Huang, X. Su, H. Peng, J. Wang, Y. Liu, 
                                 Experimental investigation and thermodynamic calculation of the Al-Fe-P system 
                                 at low phosphorus contents, 
                                 CALPHAD 38 (2012) 1-6.
A00301-235  B-Fe-V            V. Homolova, A. Kroupa, A. Vyrostkova, 
                                 Calculation of Fe-B-V ternary phase diagram, 
                                 J. Alloys Cmpd. 520 (2012) 30-35.
A00315-236  AlN               R. Radis and E. Kozeschnik, 
                                 Kinetics of AlN precipitation in mocroalloyed steel, 
                                 Model. Sim. Mater. Sci. Eng. 18 (2010) 055003, 16pp.  
A00317-237  Cr-Nb-Ni          Y. Du, S. Liu, Y.A. Chang, Y. Yang, 
                                 A thermodynamic modeling of the Cr-Nb-Ni system,
                                 CALPHAD 29 (2005) 140-148.
A00318-238  Y-Al-Si-O-C       Z. Pan, O. Fabrichnaya, H.J. Seifert, R. Neher, K. Brandt, M. Herrmann,
                                 Thermodynamic evaluation of the Si-C-Al-Y-O system for LPS-SiC application,
                                 J. Phase Equilib. Diffusion 31 (2010) 238-249.
A00319-239  Fe-Y              S. Kardellass, C. Servant, N. Selhaoui, A. Iddaoudi, M. Ait Amar, L. Bouirden,
                                 A thermodynamic assessment of the iron-yttrium system, 
                                 J. Alloys Compd. 583 (2014) 598-606. 
A00320-240  Ti-O              R. Arrojave, 
                                 Thermodynamics and kinetics of ceramic/metal interfacial interactions,
                                 Doctoral Thesis, Massachusetts Institute of Technology, 2004.
A00321-241  Al-Y-O            O. Fabrichnaya, F. Aldinger, 
                                 Assessment of thermodynamic parmaeters in the system ZrO2-Y2O3-Al2O3,
                                 Int. J. Mater. Res. 95 (2004) 27-39. 
A00224-242  Pd-Fe             G. Gosh, C. Kantner, G.B. Olson, 
                                 Thermodynamic modeling of the Pd-X(X=Ag,Co,Fe,Ni), 
                                 J. Phase Equilib. 20 (1999) 295-308.  
A00322-243  Co-W-C            A. Markström, B. Sundman, K. Frisk, 
                                 A revised thermodynamic description of the Co-W-C system, 
                                 J. Phase Equilib. Diff. 26 (2005) 152-160.  
A00325-244  Cu-Mn-Ni          W. Sun, H. Xu, Y. Du, S. Liu, H. Chen, L. Zhang, B. Huang, 
                                 Experimental investigation and thermodynamic modeling of the Cu-Mn-Ni system, 
                                 CALPHAD 33 (2009) 642-649.    
A00326-245  Mn-B              W. Sun, Y. Du, S. Liu, B. Huang, C. Jiang, 
                                 Thermodynamic assessment of the Mn-B system, 
                                 J. Phase Equilib. Diff. 31 (2010) 357-364.   
A00298-249  Mo-C              J.-O. Andersson, 
                                 Thermodynamic properties of Mo-C, 
                                 CALPHAD 2 (1988) 1-8.
000000-250  Mo-W-C            P. Gustafson, 
                                 Thermodynamic evaluation of the C-Mo-W system, 
                                 Z. Metallkd. 79 (1988) 397-402.
A00299-251  Mn-Ni-Si          B. Hu, H. Xu, S. Liu, Y. Du, C. He, C. Sha, D. Zhao, Y. Peng, 
                                 Experimental investigation and thermodynamic modeling of the Mn-Ni-Si system, 
                                 CALPHAD 35 (2011) 346-354.
A00334-253  Ni-Nb-Ti          K. Santhy, K.C. Hari Kumar, Thermodynamic reassessment of Nb-Ni-Ti system
                                 with order-disorder model, J. Alloys Cmpd. 619 (2015) 733-747.

     koze                        E. Kozeschnik, unpublished, earlier than 2009.
     koze09                      E. Kozeschnik, unpublished, 2009.
     koze13                      E. Kozeschnik, unpublished, 2013.
     pov09                       E. Povoden-Karadeniz, unpublished, 2009.
     pov10                       E. Povoden-Karadeniz, unpublished, 2010.
     pov11                       E. Povoden-Karadeniz, unpublished, 2011.
     pov12                       E. Povoden-Karadeniz, unpublished, 2012.
     pov13                       E. Povoden-Karadeniz, unpublished, 2013.
     pov14                       E. Povoden-Karadeniz, unpublished, 2014.
     pov15                       E. Povoden-Karadeniz, unpublished, 2015.
     pov16                       E. Povoden-Karadeniz, unpublished, 2016.
     ssh13                       S.S. Hadke, unpublished, 2013.
